Repository: AlexPasKav/1-4-Diaza-compounds-electrochemical-charactarization-data

# 1-4-Diaza-compounds-electrochemical-charactarization-data
The current repostitory contains the data from the Electrochemical Characterization of Aromatic Molecules with 1,4-Diaza Groups for Flow Battery Applications

File: Quinoxaline_derivatives/2-MQUI/CV_2-MQUI_scan_rates_RE3_005.txt (part 1 of 4)
Oct. 24, 2019   14:49:38
Cyclic Voltammetry
File: e:\data_thesis\24-10-2019\cv_2-mqui_scan_rates_re3_005.txt
Data Source:  Experiment
Instrument Model:  CHI760E
Data Proc:  Smoothing
Header: 
Note: 

Init E (V) = -0.5
High E (V) = -0.5
Low E (V) = -1.5
Init P/N = N
Scan Rate (V/s) = 0.25
Segment = 6
Sample Interval (V) = 0.001
Quiet Time (sec) = 2
Sensitivity (A/V) = 1e-4

Segment 1:
Ep = -1.179V
Eh = -1.125V
ip = -3.372e-4A

Segment 2:
Ep = -0.843V
Eh = -0.923V
ip = 2.349e-4A

Segment 3:
Ep = -1.176V
Eh = -1.122V
ip = -3.084e-4A

Segment 4:
Ep = -0.843V
Eh = -0.921V
ip = 2.413e-4A

Segment 5:
Ep = -1.175V
Eh = -1.120V
ip = -3.046e-4A

Segment 6:
Ep = -0.843V
Eh = -0.920V
ip = 2.424e-4A

Potential/V	Current/A

-0.500	8.179e-6	3.272e-8
-0.501	8.069e-6	6.499e-8
-0.502	7.976e-6	9.690e-8
-0.503	7.902e-6	1.285e-7
-0.504	7.853e-6	1.599e-7
-0.505	7.817e-6	1.912e-7
-0.506	7.784e-6	2.223e-7
-0.507	7.751e-6	2.533e-7
-0.508	7.718e-6	2.842e-7
-0.509	7.683e-6	3.149e-7
-0.510	7.652e-6	3.455e-7
-0.511	7.624e-6	3.760e-7
-0.512	7.594e-6	4.064e-7
-0.513	7.568e-6	4.367e-7
-0.514	7.539e-6	4.668e-7
-0.515	7.507e-6	4.969e-7
-0.516	7.480e-6	5.268e-7
-0.517	7.453e-6	5.566e-7
-0.518	7.423e-6	5.863e-7
-0.519	7.395e-6	6.159e-7
-0.520	7.368e-6	6.453e-7
-0.521	7.342e-6	6.747e-7
-0.522	7.321e-6	7.040e-7
-0.523	7.298e-6	7.332e-7
-0.524	7.274e-6	7.623e-7
-0.525	7.252e-6	7.913e-7
-0.526	7.234e-6	8.202e-7
-0.527	7.218e-6	8.491e-7
-0.528	7.200e-6	8.779e-7
-0.529	7.177e-6	9.066e-7
-0.530	7.149e-6	9.352e-7
-0.531	7.121e-6	9.637e-7
-0.532	7.096e-6	9.921e-7
-0.533	7.075e-6	1.020e-6
-0.534	7.055e-6	1.049e-6
-0.535	7.036e-6	1.077e-6
-0.536	7.020e-6	1.105e-6
-0.537	7.003e-6	1.133e-6
-0.538	6.983e-6	1.161e-6
-0.539	6.960e-6	1.189e-6
-0.540	6.936e-6	1.216e-6
-0.541	6.917e-6	1.244e-6
-0.542	6.902e-6	1.272e-6
-0.543	6.888e-6	1.299e-6
-0.544	6.868e-6	1.327e-6
-0.545	6.845e-6	1.354e-6
-0.546	6.822e-6	1.381e-6
-0.547	6.802e-6	1.409e-6
-0.548	6.785e-6	1.436e-6
-0.549	6.769e-6	1.463e-6
-0.550	6.750e-6	1.490e-6
-0.551	6.728e-6	1.517e-6
-0.552	6.707e-6	1.543e-6
-0.553	6.686e-6	1.570e-6
-0.554	6.666e-6	1.597e-6
-0.555	6.649e-6	1.623e-6
-0.556	6.633e-6	1.650e-6
-0.557	6.619e-6	1.676e-6
-0.558	6.602e-6	1.703e-6
-0.559	6.584e-6	1.729e-6
-0.560	6.565e-6	1.755e-6
-0.561	6.548e-6	1.782e-6
-0.562	6.530e-6	1.808e-6
-0.563	6.512e-6	1.834e-6
-0.564	6.489e-6	1.860e-6
-0.565	6.468e-6	1.886e-6
-0.566	6.449e-6	1.911e-6
-0.567	6.433e-6	1.937e-6
-0.568	6.417e-6	1.963e-6
-0.569	6.399e-6	1.988e-6
-0.570	6.380e-6	2.014e-6
-0.571	6.363e-6	2.039e-6
-0.572	6.348e-6	2.065e-6
-0.573	6.334e-6	2.090e-6
-0.574	6.318e-6	2.115e-6
-0.575	6.303e-6	2.141e-6
-0.576	6.289e-6	2.166e-6
-0.577	6.273e-6	2.191e-6
-0.578	6.251e-6	2.216e-6
-0.579	6.229e-6	2.241e-6
-0.580	6.209e-6	2.266e-6
-0.581	6.198e-6	2.290e-6
-0.582	6.191e-6	2.315e-6
-0.583	6.182e-6	2.340e-6
-0.584	6.166e-6	2.365e-6
-0.585	6.145e-6	2.389e-6
-0.586	6.127e-6	2.414e-6
-0.587	6.109e-6	2.438e-6
-0.588	6.095e-6	2.463e-6
-0.589	6.080e-6	2.487e-6
-0.590	6.065e-6	2.511e-6
-0.591	6.049e-6	2.535e-6
-0.592	6.035e-6	2.559e-6
-0.593	6.017e-6	2.583e-6
-0.594	6.000e-6	2.607e-6
-0.595	5.980e-6	2.631e-6
-0.596	5.962e-6	2.655e-6
-0.597	5.949e-6	2.679e-6
-0.598	5.938e-6	2.703e-6
-0.599	5.926e-6	2.727e-6
-0.600	5.913e-6	2.750e-6
-0.601	5.896e-6	2.774e-6
-0.602	5.877e-6	2.797e-6
-0.603	5.857e-6	2.821e-6
-0.604	5.837e-6	2.844e-6
-0.605	5.818e-6	2.867e-6
-0.606	5.801e-6	2.891e-6
-0.607	5.787e-6	2.914e-6
-0.608	5.775e-6	2.937e-6
-0.609	5.765e-6	2.960e-6
-0.610	5.754e-6	2.983e-6
-0.611	5.741e-6	3.006e-6
-0.612	5.727e-6	3.029e-6
-0.613	5.711e-6	3.052e-6
-0.614	5.695e-6	3.074e-6
-0.615	5.680e-6	3.097e-6
-0.616	5.665e-6	3.120e-6
-0.617	5.649e-6	3.142e-6
-0.618	5.634e-6	3.165e-6
-0.619	5.618e-6	3.187e-6
-0.620	5.603e-6	3.210e-6
-0.621	5.588e-6	3.232e-6
-0.622	5.574e-6	3.254e-6
-0.623	5.556e-6	3.277e-6
-0.624	5.538e-6	3.299e-6
-0.625	5.518e-6	3.321e-6
-0.626	5.501e-6	3.343e-6
-0.627	5.487e-6	3.365e-6
-0.628	5.477e-6	3.387e-6
-0.629	5.464e-6	3.409e-6
-0.630	5.451e-6	3.430e-6
-0.631	5.434e-6	3.452e-6
-0.632	5.419e-6	3.474e-6
-0.633	5.403e-6	3.495e-6
-0.634	5.387e-6	3.517e-6
-0.635	5.371e-6	3.538e-6
-0.636	5.358e-6	3.560e-6
-0.637	5.345e-6	3.581e-6
-0.638	5.333e-6	3.603e-6
-0.639	5.320e-6	3.624e-6
-0.640	5.303e-6	3.645e-6
-0.641	5.286e-6	3.666e-6
-0.642	5.273e-6	3.687e-6
-0.643	5.260e-6	3.708e-6
-0.644	5.247e-6	3.729e-6
-0.645	5.236e-6	3.750e-6
-0.646	5.223e-6	3.771e-6
-0.647	5.211e-6	3.792e-6
-0.648	5.198e-6	3.813e-6
-0.649	5.180e-6	3.833e-6
-0.650	5.159e-6	3.854e-6
-0.651	5.143e-6	3.875e-6
-0.652	5.129e-6	3.895e-6
-0.653	5.117e-6	3.916e-6
-0.654	5.105e-6	3.936e-6
-0.655	5.088e-6	3.956e-6
-0.656	5.070e-6	3.977e-6
-0.657	5.057e-6	3.997e-6
-0.658	5.046e-6	4.017e-6
-0.659	5.036e-6	4.037e-6
-0.660	5.027e-6	4.057e-6
-0.661	5.017e-6	4.077e-6
-0.662	5.003e-6	4.097e-6
-0.663	4.988e-6	4.117e-6
-0.664	4.972e-6	4.137e-6
-0.665	4.957e-6	4.157e-6
-0.666	4.944e-6	4.177e-6
-0.667	4.934e-6	4.197e-6
-0.668	4.923e-6	4.216e-6
-0.669	4.910e-6	4.236e-6
-0.670	4.897e-6	4.256e-6
-0.671	4.885e-6	4.275e-6
-0.672	4.872e-6	4.295e-6
-0.673	4.859e-6	4.314e-6
-0.674	4.842e-6	4.333e-6
-0.675	4.824e-6	4.353e-6
-0.676	4.811e-6	4.372e-6
-0.677	4.800e-6	4.391e-6
-0.678	4.789e-6	4.410e-6
-0.679	4.780e-6	4.429e-6
-0.680	4.772e-6	4.449e-6
-0.681	4.761e-6	4.468e-6
-0.682	4.751e-6	4.487e-6
-0.683	4.738e-6	4.506e-6
-0.684	4.718e-6	4.524e-6
-0.685	4.698e-6	4.543e-6
-0.686	4.681e-6	4.562e-6
-0.687	4.666e-6	4.581e-6
-0.688	4.655e-6	4.599e-6
-0.689	4.648e-6	4.618e-6
-0.690	4.638e-6	4.636e-6
-0.691	4.627e-6	4.655e-6
-0.692	4.613e-6	4.673e-6
-0.693	4.596e-6	4.692e-6
-0.694	4.578e-6	4.710e-6
-0.695	4.565e-6	4.728e-6
-0.696	4.554e-6	4.746e-6
-0.697	4.544e-6	4.765e-6
-0.698	4.535e-6	4.783e-6
-0.699	4.525e-6	4.801e-6
-0.700	4.511e-6	4.819e-6
-0.701	4.497e-6	4.837e-6
-0.702	4.481e-6	4.855e-6
-0.703	4.464e-6	4.873e-6
-0.704	4.448e-6	4.891e-6
-0.705	4.435e-6	4.908e-6
-0.706	4.423e-6	4.926e-6
-0.707	4.411e-6	4.944e-6
-0.708	4.396e-6	4.961e-6
-0.709	4.380e-6	4.979e-6
-0.710	4.364e-6	4.996e-6
-0.711	4.355e-6	5.014e-6
-0.712	4.346e-6	5.031e-6
-0.713	4.335e-6	5.048e-6
-0.714	4.316e-6	5.066e-6
-0.715	4.296e-6	5.083e-6
-0.716	4.278e-6	5.100e-6
-0.717	4.269e-6	5.117e-6
-0.718	4.260e-6	5.134e-6
-0.719	4.251e-6	5.151e-6
-0.720	4.236e-6	5.168e-6
-0.721	4.220e-6	5.185e-6
-0.722	4.203e-6	5.202e-6
-0.723	4.189e-6	5.218e-6
-0.724	4.173e-6	5.235e-6
-0.725	4.158e-6	5.252e-6
-0.726	4.142e-6	5.268e-6
-0.727	4.126e-6	5.285e-6
-0.728	4.110e-6	5.301e-6
-0.729	4.096e-6	5.318e-6
-0.730	4.083e-6	5.334e-6
-0.731	4.073e-6	5.350e-6
-0.732	4.063e-6	5.366e-6
-0.733	4.050e-6	5.383e-6
-0.734	4.036e-6	5.399e-6
-0.735	4.020e-6	5.415e-6
-0.736	4.004e-6	5.431e-6
-0.737	3.988e-6	5.447e-6
-0.738	3.973e-6	5.463e-6
-0.739	3.958e-6	5.479e-6
-0.740	3.944e-6	5.494e-6
-0.741	3.927e-6	5.510e-6
-0.742	3.909e-6	5.526e-6
-0.743	3.888e-6	5.541e-6
-0.744	3.867e-6	5.557e-6
-0.745	3.850e-6	5.572e-6
-0.746	3.836e-6	5.587e-6
-0.747	3.826e-6	5.603e-6
-0.748	3.817e-6	5.618e-6
-0.749	3.804e-6	5.633e-6
-0.750	3.790e-6	5.648e-6
-0.751	3.774e-6	5.664e-6
-0.752	3.758e-6	5.679e-6
-0.753	3.742e-6	5.694e-6
-0.754	3.727e-6	5.708e-6
-0.755	3.712e-6	5.723e-6
-0.756	3.699e-6	5.738e-6
-0.757	3.681e-6	5.753e-6
-0.758	3.661e-6	5.767e-6
-0.759	3.639e-6	5.782e-6
-0.760	3.618e-6	5.796e-6
-0.761	3.601e-6	5.811e-6
-0.762	3.590e-6	5.825e-6
-0.763	3.576e-6	5.840e-6
-0.764	3.562e-6	5.854e-6
-0.765	3.545e-6	5.868e-6
-0.766	3.527e-6	5.882e-6
-0.767	3.509e-6	5.896e-6
-0.768	3.490e-6	5.910e-6
-0.769	3.468e-6	5.924e-6
-0.770	3.448e-6	5.938e-6
-0.771	3.428e-6	5.951e-6
-0.772	3.407e-6	5.965e-6
-0.773	3.386e-6	5.979e-6
-0.774	3.361e-6	5.992e-6
-0.775	3.338e-6	6.005e-6
-0.776	3.318e-6	6.019e-6
-0.777	3.303e-6	6.032e-6
-0.778	3.289e-6	6.045e-6
-0.779	3.273e-6	6.058e-6
-0.780	3.255e-6	6.071e-6
-0.781	3.238e-6	6.084e-6
-0.782	3.219e-6	6.097e-6
-0.783	3.201e-6	6.110e-6
-0.784	3.179e-6	6.122e-6
-0.785	3.154e-6	6.135e-6
-0.786	3.130e-6	6.148e-6
-0.787	3.109e-6	6.160e-6
-0.788	3.088e-6	6.172e-6
-0.789	3.069e-6	6.185e-6
-0.790	3.049e-6	6.197e-6
-0.791	3.027e-6	6.209e-6
-0.792	3.004e-6	6.221e-6
-0.793	2.980e-6	6.233e-6
-0.794	2.952e-6	6.245e-6
-0.795	2.927e-6	6.256e-6
-0.796	2.905e-6	6.268e-6
-0.797	2.884e-6	6.280e-6
-0.798	2.864e-6	6.291e-6
-0.799	2.841e-6	6.302e-6
-0.800	2.812e-6	6.314e-6
-0.801	2.781e-6	6.325e-6
-0.802	2.750e-6	6.336e-6
-0.803	2.722e-6	6.347e-6
-0.804	2.699e-6	6.357e-6
-0.805	2.679e-6	6.368e-6
-0.806	2.656e-6	6.379e-6
-0.807	2.629e-6	6.389e-6
-0.808	2.598e-6	6.400e-6
-0.809	2.567e-6	6.410e-6
-0.810	2.535e-6	6.420e-6
-0.811	2.505e-6	6.430e-6
-0.812	2.474e-6	6.440e-6
-0.813	2.443e-6	6.450e-6
-0.814	2.412e-6	6.459e-6
-0.815	2.382e-6	6.469e-6
-0.816	2.351e-6	6.478e-6
-0.817	2.320e-6	6.488e-6
-0.818	2.289e-6	6.497e-6
-0.819	2.259e-6	6.506e-6
-0.820	2.228e-6	6.515e-6
-0.821	2.197e-6	6.524e-6
-0.822	2.166e-6	6.532e-6
-0.823	2.136e-6	6.541e-6
-0.824	2.106e-6	6.549e-6
-0.825	2.075e-6	6.558e-6
-0.826	2.041e-6	6.566e-6
-0.827	2.002e-6	6.574e-6
-0.828	1.961e-6	6.582e-6
-0.829	1.924e-6	6.589e-6
-0.830	1.889e-6	6.597e-6
-0.831	1.857e-6	6.604e-6
-0.832	1.825e-6	6.612e-6
-0.833	1.791e-6	6.619e-6
-0.834	1.754e-6	6.626e-6
-0.835	1.720e-6	6.633e-6
-0.836	1.682e-6	6.639e-6
-0.837	1.643e-6	6.646e-6
-0.838	1.602e-6	6.652e-6
-0.839	1.561e-6	6.659e-6
-0.840	1.524e-6	6.665e-6
-0.841	1.491e-6	6.671e-6
-0.842	1.456e-6	6.676e-6
-0.843	1.418e-6	6.682e-6
-0.844	1.375e-6	6.688e-6
-0.845	1.330e-6	6.693e-6
-0.846	1.285e-6	6.698e-6
-0.847	1.244e-6	6.703e-6
-0.848	1.202e-6	6.708e-6
-0.849	1.157e-6	6.712e-6
-0.850	1.113e-6	6.717e-6
-0.851	1.070e-6	6.721e-6
-0.852	1.031e-6	6.725e-6
-0.853	9.946e-7	6.729e-6
-0.854	9.569e-7	6.733e-6
-0.855	9.136e-7	6.737e-6
-0.856	8.689e-7	6.740e-6
-0.857	8.212e-7	6.744e-6
-0.858	7.742e-7	6.747e-6
-0.859	7.262e-7	6.750e-6
-0.860	6.823e-7	6.752e-6
-0.861	6.404e-7	6.755e-6
-0.862	6.010e-7	6.757e-6
-0.863	5.605e-7	6.759e-6
-0.864	5.158e-7	6.762e-6
-0.865	4.656e-7	6.763e-6
-0.866	4.176e-7	6.765e-6
-0.867	3.718e-7	6.767e-6
-0.868	3.266e-7	6.768e-6
-0.869	2.832e-7	6.769e-6
-0.870	2.371e-7	6.770e-6
-0.871	1.902e-7	6.771e-6
-0.872	1.446e-7	6.771e-6
-0.873	9.951e-8	6.772e-6
-0.874	5.090e-8	6.772e-6
-0.875	2.156e-9	6.772e-6
-0.876	-4.750e-8	6.772e-6
-0.877	-9.555e-8	6.771e-6
-0.878	-1.403e-7	6.771e-6
-0.879	-1.851e-7	6.770e-6
-0.880	-2.334e-7	6.769e-6
-0.881	-2.820e-7	6.768e-6
-0.882	-3.308e-7	6.767e-6
-0.883	-3.799e-7	6.765e-6
-0.884	-4.282e-7	6.763e-6
-0.885	-4.786e-7	6.761e-6
-0.886	-5.293e-7	6.759e-6
-0.887	-5.768e-7	6.757e-6
-0.888	-6.249e-7	6.755e-6
-0.889	-6.742e-7	6.752e-6
-0.890	-7.268e-7	6.749e-6
-0.891	-7.816e-7	6.746e-6
-0.892	-8.367e-7	6.742e-6
-0.893	-8.897e-7	6.739e-6
-0.894	-9.440e-7	6.735e-6
-0.895	-9.974e-7	6.731e-6
-0.896	-1.052e-6	6.727e-6
-0.897	-1.105e-6	6.723e-6
-0.898	-1.159e-6	6.718e-6
-0.899	-1.213e-6	6.713e-6
-0.900	-1.267e-6	6.708e-6
-0.901	-1.320e-6	6.703e-6
-0.902	-1.375e-6	6.697e-6
-0.903	-1.428e-6	6.691e-6
-0.904	-1.482e-6	6.686e-6
-0.905	-1.534e-6	6.679e-6
-0.906	-1.588e-6	6.673e-6
-0.907	-1.647e-6	6.666e-6
-0.908	-1.709e-6	6.660e-6
-0.909	-1.771e-6	6.653e-6
-0.910	-1.830e-6	6.645e-6
-0.911	-1.885e-6	6.638e-6
-0.912	-1.935e-6	6.630e-6
-0.913	-1.986e-6	6.622e-6
-0.914	-2.037e-6	6.614e-6
-0.915	-2.088e-6	6.606e-6
-0.916	-2.139e-6	6.597e-6
-0.917	-2.190e-6	6.588e-6
-0.918	-2.241e-6	6.579e-6
-0.919	-2.297e-6	6.570e-6
-0.920	-2.357e-6	6.561e-6
-0.921	-2.413e-6	6.551e-6
-0.922	-2.464e-6	6.541e-6
-0.923	-2.511e-6	6.531e-6
-0.924	-2.555e-6	6.521e-6
-0.925	-2.602e-6	6.510e-6
-0.926	-2.648e-6	6.500e-6
-0.927	-2.689e-6	6.489e-6
-0.928	-2.728e-6	6.478e-6
-0.929	-2.767e-6	6.467e-6
-0.930	-2.810e-6	6.456e-6
-0.931	-2.851e-6	6.444e-6
-0.932	-2.887e-6	6.433e-6
-0.933	-2.917e-6	6.421e-6
-0.934	-2.948e-6	6.409e-6
-0.935	-2.981e-6	6.398e-6
-0.936	-3.017e-6	6.385e-6
-0.937	-3.048e-6	6.373e-6
-0.938	-3.074e-6	6.361e-6
-0.939	-3.097e-6	6.349e-6
-0.940	-3.123e-6	6.336e-6
-0.941	-3.152e-6	6.323e-6
-0.942	-3.184e-6	6.311e-6
-0.943	-3.217e-6	6.298e-6
-0.944	-3.248e-6	6.285e-6
-0.945	-3.278e-6	6.272e-6
-0.946	-3.305e-6	6.259e-6
-0.947	-3.329e-6	6.245e-6
-0.948	-3.349e-6	6.232e-6
-0.949	-3.372e-6	6.218e-6
-0.950	-3.399e-6	6.205e-6
-0.951	-3.429e-6	6.191e-6
-0.952	-3.461e-6	6.177e-6
-0.953	-3.494e-6	6.163e-6
-0.954	-3.524e-6	6.149e-6
-0.955	-3.554e-6	6.135e-6
-0.956	-3.581e-6	6.121e-6
-0.957	-3.608e-6	6.106e-6
-0.958	-3.636e-6	6.092e-6
-0.959	-3.668e-6	6.077e-6
-0.960	-3.702e-6	6.062e-6
-0.961	-3.739e-6	6.047e-6
-0.962	-3.779e-6	6.032e-6
-0.963	-3.823e-6	6.017e-6
-0.964	-3.868e-6	6.001e-6
-0.965	-3.916e-6	5.986e-6
-0.966	-3.961e-6	5.970e-6
-0.967	-4.004e-6	5.954e-6
-0.968	-4.045e-6	5.938e-6
-0.969	-4.090e-6	5.921e-6
-0.970	-4.139e-6	5.905e-6
-0.971	-4.194e-6	5.888e-6
-0.972	-4.252e-6	5.871e-6
-0.973	-4.312e-6	5.854e-6
-0.974	-4.377e-6	5.836e-6
-0.975	-4.442e-6	5.818e-6
-0.976	-4.506e-6	5.800e-6
-0.977	-4.568e-6	5.782e-6
-0.978	-4.633e-6	5.764e-6
-0.979	-4.701e-6	5.745e-6
-0.980	-4.775e-6	5.726e-6
-0.981	-4.850e-6	5.706e-6
-0.982	-4.929e-6	5.687e-6
-0.983	-5.008e-6	5.666e-6
-0.984	-5.093e-6	5.646e-6
-0.985	-5.182e-6	5.625e-6
-0.986	-5.273e-6	5.604e-6
-0.987	-5.367e-6	5.583e-6
-0.988	-5.464e-6	5.561e-6
-0.989	-5.561e-6	5.539e-6
-0.990	-5.663e-6	5.516e-6
-0.991	-5.765e-6	5.493e-6
-0.992	-5.872e-6	5.470e-6
-0.993	-5.985e-6	5.446e-6
-0.994	-6.105e-6	5.421e-6
-0.995	-6.227e-6	5.396e-6
-0.996	-6.351e-6	5.371e-6
-0.997	-6.473e-6	5.345e-6
-0.998	-6.599e-6	5.319e-6
-0.999	-6.732e-6	5.292e-6
-1.000	-6.876e-6	5.264e-6
-1.001	-7.026e-6	5.236e-6
-1.002	-7.179e-6	5.207e-6
-1.003	-7.334e-6	5.178e-6
-1.004	-7.493e-6	5.148e-6
-1.005	-7.655e-6	5.117e-6
-1.006	-7.824e-6	5.086e-6
-1.007	-7.998e-6	5.054e-6
-1.008	-8.177e-6	5.021e-6
-1.009	-8.366e-6	4.988e-6
-1.010	-8.563e-6	4.954e-6
-1.011	-8.766e-6	4.919e-6
-1.012	-8.973e-6	4.883e-6
-1.013	-9.186e-6	4.846e-6
-1.014	-9.404e-6	4.808e-6
-1.015	-9.631e-6	4.770e-6
-1.016	-9.864e-6	4.730e-6
-1.017	-1.010e-5	4.690e-6
-1.018	-1.035e-5	4.649e-6
-1.019	-1.061e-5	4.606e-6
-1.020	-1.087e-5	4.563e-6
-1.021	-1.115e-5	4.518e-6
-1.022	-1.142e-5	4.472e-6
-1.023	-1.170e-5	4.426e-6
-1.024	-1.199e-5	4.378e-6
-1.025	-1.229e-5	4.328e-6
-1.026	-1.260e-5	4.278e-6
-1.027	-1.293e-5	4.226e-6
-1.028	-1.327e-5	4.173e-6
-1.029	-1.362e-5	4.119e-6
-1.030	-1.398e-5	4.063e-6
-1.031	-1.435e-5	4.006e-6
-1.032	-1.472e-5	3.947e-6
-1.033	-1.511e-5	3.886e-6
-1.034	-1.551e-5	3.824e-6
-1.035	-1.593e-5	3.760e-6
-1.036	-1.635e-5	3.695e-6
-1.037	-1.679e-5	3.628e-6
-1.038	-1.725e-5	3.559e-6
-1.039	-1.771e-5	3.488e-6
-1.040	-1.819e-5	3.415e-6
-1.041	-1.868e-5	3.341e-6
-1.042	-1.918e-5	3.264e-6
-1.043	-1.971e-5	3.185e-6
-1.044	-2.025e-5	3.104e-6
-1.045	-2.081e-5	3.021e-6
-1.046	-2.138e-5	2.935e-6
-1.047	-2.196e-5	2.847e-6
-1.048	-2.257e-5	2.757e-6
-1.049	-2.320e-5	2.664e-6
-1.050	-2.384e-5	2.569e-6
-1.051	-2.450e-5	2.471e-6
-1.052	-2.518e-5	2.370e-6
-1.053	-2.588e-5	2.267e-6
-1.054	-2.659e-5	2.160e-6
-1.055	-2.732e-5	2.051e-6
-1.056	-2.808e-5	1.939e-6
-1.057	-2.886e-5	1.823e-6
-1.058	-2.966e-5	1.705e-6
-1.059	-3.049e-5	1.583e-6
-1.060	-3.134e-5	1.457e-6
-1.061	-3.221e-5	1.329e-6
-1.062	-3.311e-5	1.196e-6
-1.063	-3.403e-5	1.060e-6
-1.064	-3.498e-5	9.201e-7
-1.065	-3.595e-5	7.763e-7
-1.066	-3.694e-5	6.285e-7
-1.067	-3.797e-5	4.766e-7
-1.068	-3.903e-5	3.205e-7
-1.069	-4.011e-5	1.601e-7
-1.070	-4.123e-5	-4.854e-9
-1.071	-4.237e-5	-1.743e-7
-1.072	-4.354e-5	-3.485e-7
-1.073	-4.473e-5	-5.274e-7
-1.074	-4.596e-5	-7.113e-7
-1.075	-4.723e-5	-9.002e-7
-1.076	-4.854e-5	-1.094e-6
-1.077	-4.988e-5	-1.294e-6
-1.078	-5.125e-5	-1.499e-6
-1.079	-5.266e-5	-1.709e-6
-1.080	-5.410e-5	-1.926e-6
-1.081	-5.558e-5	-2.148e-6
-1.082	-5.710e-5	-2.377e-6
-1.083	-5.866e-5	-2.611e-6
-1.084	-6.025e-5	-2.852e-6
-1.085	-6.188e-5	-3.100e-6
-1.086	-6.356e-5	-3.354e-6
-1.087	-6.528e-5	-3.615e-6
-1.088	-6.705e-5	-3.883e-6
-1.089	-6.886e-5	-4.159e-6
-1.090	-7.071e-5	-4.442e-6
-1.091	-7.260e-5	-4.732e-6
-1.092	-7.454e-5	-5.030e-6
-1.093	-7.652e-5	-5.336e-6
-1.094	-7.854e-5	-5.650e-6
-1.095	-8.063e-5	-5.973e-6
-1.096	-8.276e-5	-6.304e-6
-1.097	-8.495e-5	-6.644e-6
-1.098	-8.719e-5	-6.993e-6
-1.099	-8.948e-5	-7.350e-6
-1.100	-9.181e-5	-7.718e-6
-1.101	-9.419e-5	-8.094e-6
-1.102	-9.664e-5	-8.481e-6
-1.103	-9.913e-5	-8.878e-6
-1.104	-1.017e-4	-9.284e-6
-1.105	-1.043e-4	-9.701e-6
-1.106	-1.069e-4	-1.013e-5
-1.107	-1.096e-4	-1.057e-5
-1.108	-1.124e-4	-1.102e-5
-1.109	-1.152e-4	-1.148e-5
-1.110	-1.181e-4	-1.195e-5
-1.111	-1.211e-4	-1.243e-5
-1.112	-1.241e-4	-1.293e-5
-1.113	-1.271e-4	-1.344e-5
-1.114	-1.302e-4	-1.396e-5
-1.115	-1.334e-4	-1.449e-5
-1.116	-1.366e-4	-1.504e-5
-1.117	-1.398e-4	-1.560e-5
-1.118	-1.432e-4	-1.617e-5
-1.119	-1.466e-4	-1.676e-5
-1.120	-1.500e-4	-1.736e-5
-1.121	-1.535e-4	-1.797e-5
-1.122	-1.571e-4	-1.860e-5
-1.123	-1.607e-4	-1.924e-5
-1.124	-1.643e-4	-1.990e-5
-1.125	-1.680e-4	-2.057e-5
-1.126	-1.717e-4	-2.126e-5
-1.127	-1.755e-4	-2.196e-5
-1.128	-1.794e-4	-2.268e-5
-1.129	-1.832e-4	-2.341e-5
-1.130	-1.871e-4	-2.416e-5
-1.131	-1.911e-4	-2.493e-5
-1.132	-1.951e-4	-2.571e-5
-1.133	-1.992e-4	-2.650e-5
-1.134	-2.032e-4	-2.731e-5
-1.135	-2.073e-4	-2.814e-5
-1.136	-2.114e-4	-2.899e-5
-1.137	-2.155e-4	-2.985e-5
-1.138	-2.197e-4	-3.073e-5
-1.139	-2.239e-4	-3.163e-5
-1.140	-2.280e-4	-3.254e-5
-1.141	-2.322e-4	-3.347e-5
-1.142	-2.364e-4	-3.441e-5
-1.143	-2.406e-4	-3.538e-5
-1.144	-2.448e-4	-3.635e-5
-1.145	-2.490e-4	-3.735e-5
-1.146	-2.531e-4	-3.836e-5
-1.147	-2.573e-4	-3.939e-5
-1.148	-2.614e-4	-4.044e-5
-1.149	-2.655e-4	-4.150e-5
-1.150	-2.695e-4	-4.258e-5
-1.151	-2.735e-4	-4.367e-5
-1.152	-2.775e-4	-4.478e-5
-1.153	-2.814e-4	-4.591e-5
-1.154	-2.852e-4	-4.705e-5
-1.155	-2.889e-4	-4.820e-5
-1.156	-2.926e-4	-4.937e-5
-1.157	-2.962e-4	-5.056e-5
-1.158	-2.997e-4	-5.176e-5
-1.159	-3.031e-4	-5.297e-5
-1.160	-3.064e-4	-5.420e-5
-1.161	-3.095e-4	-5.543e-5
-1.162	-3.126e-4	-5.668e-5
-1.163	-3.154e-4	-5.795e-5
-1.164	-3.182e-4	-5.922e-5
-1.165	-3.208e-4	-6.050e-5
-1.166	-3.233e-4	-6.179e-5
-1.167	-3.256e-4	-6.310e-5
-1.168	-3.277e-4	-6.441e-5
-1.169	-3.297e-4	-6.573e-5
-1.170	-3.314e-4	-6.705e-5
-1.171	-3.330e-4	-6.838e-5
-1.172	-3.345e-4	-6.972e-5
-1.173	-3.357e-4	-7.107e-5
-1.174	-3.367e-4	-7.241e-5
-1.175	-3.375e-4	-7.376e-5
-1.176	-3.381e-4	-7.511e-5
-1.177	-3.386e-4	-7.647e-5
-1.178	-3.388e-4	-7.782e-5
-1.179	-3.389e-4	-7.918e-5
-1.180	-3.387e-4	-8.053e-5
-1.181	-3.383e-4	-8.189e-5
-1.182	-3.378e-4	-8.324e-5
-1.183	-3.371e-4	-8.459e-5
-1.184	-3.363e-4	-8.593e-5
-1.185	-3.352e-4	-8.727e-5
-1.186	-3.340e-4	-8.861e-5
-1.187	-3.327e-4	-8.994e-5
-1.188	-3.312e-4	-9.127e-5
-1.189	-3.296e-4	-9.258e-5
-1.190	-3.279e-4	-9.390e-5
-1.191	-3.260e-4	-9.520e-5
-1.192	-3.241e-4	-9.650e-5
-1.193	-3.221e-4	-9.778e-5
-1.194	-3.200e-4	-9.907e-5
-1.195	-3.179e-4	-1.003e-4
-1.196	-3.157e-4	-1.016e-4
-1.197	-3.135e-4	-1.029e-4
-1.198	-3.112e-4	-1.041e-4
-1.199	-3.089e-4	-1.053e-4
-1.200	-3.065e-4	-1.066e-4
-1.201	-3.041e-4	-1.078e-4
-1.202	-3.017e-4	-1.090e-4
-1.203	-2.994e-4	-1.102e-4
-1.204	-2.970e-4	-1.114e-4
-1.205	-2.946e-4	-1.125e-4
-1.206	-2.923e-4	-1.137e-4
-1.207	-2.899e-4	-1.149e-4
-1.208	-2.876e-4	-1.160e-4
-1.209	-2.853e-4	-1.172e-4
-1.210	-2.830e-4	-1.183e-4
-1.211	-2.807e-4	-1.194e-4
-1.212	-2.785e-4	-1.205e-4
-1.213	-2.763e-4	-1.216e-4
-1.214	-2.741e-4	-1.227e-4
-1.215	-2.720e-4	-1.238e-4
-1.216	-2.699e-4	-1.249e-4
-1.217	-2.678e-4	-1.260e-4
-1.218	-2.657e-4	-1.270e-4
-1.219	-2.637e-4	-1.281e-4
-1.220	-2.618e-4	-1.291e-4
-1.221	-2.598e-4	-1.302e-4
-1.222	-2.579e-4	-1.312e-4
-1.223	-2.560e-4	-1.322e-4
-1.224	-2.542e-4	-1.333e-4
-1.225	-2.524e-4	-1.343e-4
-1.226	-2.506e-4	-1.353e-4
-1.227	-2.489e-4	-1.363e-4
-1.228	-2.472e-4	-1.372e-4
-1.229	-2.455e-4	-1.382e-4
-1.230	-2.438e-4	-1.392e-4
-1.231	-2.422e-4	-1.402e-4
-1.232	-2.406e-4	-1.411e-4
-1.233	-2.391e-4	-1.421e-4
-1.234	-2.375e-4	-1.430e-4
-1.235	-2.360e-4	-1.440e-4
-1.236	-2.346e-4	-1.449e-4
-1.237	-2.331e-4	-1.459e-4
-1.238	-2.317e-4	-1.468e-4
-1.239	-2.303e-4	-1.477e-4
-1.240	-2.290e-4	-1.486e-4
-1.241	-2.276e-4	-1.495e-4
-1.242	-2.263e-4	-1.504e-4
-1.243	-2.250e-4	-1.513e-4
-1.244	-2.237e-4	-1.522e-4
-1.245	-2.225e-4	-1.531e-4
-1.246	-2.212e-4	-1.540e-4
-1.247	-2.200e-4	-1.549e-4
-1.248	-2.189e-4	-1.558e-4
-1.249	-2.177e-4	-1.566e-4
-1.250	-2.166e-4	-1.575e-4
-1.251	-2.155e-4	-1.584e-4
-1.252	-2.144e-4	-1.592e-4
-1.253	-2.133e-4	-1.601e-4
-1.254	-2.122e-4	-1.609e-4
-1.255	-2.112e-4	-1.618e-4
-1.256	-2.101e-4	-1.626e-4
-1.257	-2.091e-4	-1.634e-4
-1.258	-2.081e-4	-1.643e-4
-1.259	-2.072e-4	-1.651e-4
-1.260	-2.062e-4	-1.659e-4
-1.261	-2.052e-4	-1.668e-4
-1.262	-2.043e-4	-1.676e-4
-1.263	-2.034e-4	-1.684e-4
-1.264	-2.025e-4	-1.692e-4
-1.265	-2.016e-4	-1.700e-4
-1.266	-2.007e-4	-1.708e-4
-1.267	-1.998e-4	-1.716e-4
-1.268	-1.990e-4	-1.724e-4
-1.269	-1.981e-4	-1.732e-4
-1.270	-1.973e-4	-1.740e-4
-1.271	-1.965e-4	-1.748e-4
-1.272	-1.957e-4	-1.755e-4
-1.273	-1.948e-4	-1.763e-4
-1.274	-1.941e-4	-1.771e-4
-1.275	-1.933e-4	-1.779e-4
-1.276	-1.925e-4	-1.786e-4
-1.277	-1.917e-4	-1.794e-4
-1.278	-1.910e-4	-1.802e-4
-1.279	-1.902e-4	-1.809e-4
-1.280	-1.895e-4	-1.817e-4
-1.281	-1.887e-4	-1.825e-4
-1.282	-1.880e-4	-1.832e-4
-1.283	-1.872e-4	-1.840e-4
-1.284	-1.865e-4	-1.847e-4
-1.285	-1.858e-4	-1.854e-4
-1.286	-1.851e-4	-1.862e-4
-1.287	-1.844e-4	-1.869e-4
-1.288	-1.837e-4	-1.877e-4
-1.289	-1.830e-4	-1.884e-4
-1.290	-1.824e-4	-1.891e-4
-1.291	-1.817e-4	-1.898e-4
-1.292	-1.810e-4	-1.906e-4
-1.293	-1.803e-4	-1.913e-4
-1.294	-1.797e-4	-1.920e-4
-1.295	-1.790e-4	-1.927e-4
-1.296	-1.784e-4	-1.934e-4
-1.297	-1.777e-4	-1.941e-4
-1.298	-1.771e-4	-1.949e-4
-1.299	-1.764e-4	-1.956e-4
-1.300	-1.758e-4	-1.963e-4
-1.301	-1.752e-4	-1.970e-4
-1.302	-1.746e-4	-1.977e-4
-1.303	-1.740e-4	-1.984e-4
-1.304	-1.734e-4	-1.991e-4
-1.305	-1.728e-4	-1.997e-4
-1.306	-1.722e-4	-2.004e-4
-1.307	-1.716e-4	-2.011e-4
-1.308	-1.710e-4	-2.018e-4
-1.309	-1.704e-4	-2.025e-4
-1.310	-1.699e-4	-2.032e-4
-1.311	-1.693e-4	-2.038e-4
-1.312	-1.688e-4	-2.045e-4
-1.313	-1.682e-4	-2.052e-4
-1.314	-1.677e-4	-2.059e-4
-1.315	-1.672e-4	-2.065e-4
-1.316	-1.666e-4	-2.072e-4
-1.317	-1.661e-4	-2.079e-4
-1.318	-1.656e-4	-2.085e-4
-1.319	-1.651e-4	-2.092e-4
-1.320	-1.646e-4	-2.098e-4
-1.321	-1.641e-4	-2.105e-4
-1.322	-1.636e-4	-2.112e-4
-1.323	-1.631e-4	-2.118e-4
-1.324	-1.626e-4	-2.125e-4
-1.325	-1.622e-4	-2.131e-4
-1.326	-1.617e-4	-2.137e-4
-1.327	-1.613e-4	-2.144e-4
-1.328	-1.608e-4	-2.150e-4
-1.329	-1.603e-4	-2.157e-4
-1.330	-1.599e-4	-2.163e-4
-1.331	-1.594e-4	-2.170e-4
-1.332	-1.590e-4	-2.176e-4
-1.333	-1.586e-4	-2.182e-4
-1.334	-1.581e-4	-2.189e-4
-1.335	-1.577e-4	-2.195e-4
-1.336	-1.573e-4	-2.201e-4
-1.337	-1.569e-4	-2.207e-4
-1.338	-1.565e-4	-2.214e-4
-1.339	-1.561e-4	-2.220e-4
-1.340	-1.557e-4	-2.226e-4
-1.341	-1.553e-4	-2.232e-4
-1.342	-1.549e-4	-2.239e-4
-1.343	-1.545e-4	-2.245e-4
-1.344	-1.541e-4	-2.251e-4
-1.345	-1.537e-4	-2.257e-4
-1.346	-1.533e-4	-2.263e-4
-1.347	-1.530e-4	-2.269e-4
-1.348	-1.526e-4	-2.275e-4
-1.349	-1.522e-4	-2.282e-4
-1.350	-1.519e-4	-2.288e-4
-1.351	-1.515e-4	-2.294e-4
-1.352	-1.512e-4	-2.300e-4
-1.353	-1.508e-4	-2.306e-4
-1.354	-1.505e-4	-2.312e-4
-1.355	-1.501e-4	-2.318e-4
-1.356	-1.498e-4	-2.324e-4
-1.357	-1.494e-4	-2.330e-4
-1.358	-1.491e-4	-2.336e-4
-1.359	-1.487e-4	-2.342e-4
-1.360	-1.484e-4	-2.348e-4
-1.361	-1.481e-4	-2.354e-4
-1.362	-1.478e-4	-2.359e-4
-1.363	-1.474e-4	-2.365e-4
-1.364	-1.471e-4	-2.371e-4
-1.365	-1.468e-4	-2.377e-4
-1.366	-1.465e-4	-2.383e-4
-1.367	-1.462e-4	-2.389e-4
-1.368	-1.459e-4	-2.395e-4
-1.369	-1.456e-4	-2.400e-4
-1.370	-1.453e-4	-2.406e-4
-1.371	-1.450e-4	-2.412e-4
-1.372	-1.447e-4	-2.418e-4
-1.373	-1.444e-4	-2.424e-4
-1.374	-1.441e-4	-2.429e-4
-1.375	-1.438e-4	-2.435e-4
-1.376	-1.435e-4	-2.441e-4
-1.377	-1.432e-4	-2.447e-4
-1.378	-1.429e-4	-2.452e-4
-1.379	-1.427e-4	-2.458e-4
-1.380	-1.424e-4	-2.464e-4
-1.381	-1.421e-4	-2.469e-4
-1.382	-1.418e-4	-2.475e-4
-1.383	-1.415e-4	-2.481e-4
-1.384	-1.413e-4	-2.486e-4
-1.385	-1.410e-4	-2.492e-4
-1.386	-1.407e-4	-2.498e-4
-1.387	-1.405e-4	-2.503e-4
-1.388	-1.402e-4	-2.509e-4
-1.389	-1.399e-4	-2.514e-4
-1.390	-1.397e-4	-2.520e-4
-1.391	-1.394e-4	-2.526e-4
-1.392	-1.392e-4	-2.531e-4
-1.393	-1.389e-4	-2.537e-4
-1.394	-1.387e-4	-2.542e-4
-1.395	-1.384e-4	-2.548e-4
-1.396	-1.382e-4	-2.553e-4
-1.397	-1.379e-4	-2.559e-4
-1.398	-1.377e-4	-2.564e-4
-1.399	-1.375e-4	-2.570e-4
-1.400	-1.372e-4	-2.575e-4
-1.401	-1.370e-4	-2.581e-4
-1.402	-1.368e-4	-2.586e-4
-1.403	-1.365e-4	-2.592e-4
-1.404	-1.363e-4	-2.597e-4
-1.405	-1.361e-4	-2.603e-4
-1.406	-1.358e-4	-2.608e-4
-1.407	-1.356e-4	-2.614e-4
-1.408	-1.354e-4	-2.619e-4
-1.409	-1.352e-4	-2.624e-4
-1.410	-1.349e-4	-2.630e-4
-1.411	-1.347e-4	-2.635e-4
-1.412	-1.345e-4	-2.641e-4
-1.413	-1.343e-4	-2.646e-4
-1.414	-1.341e-4	-2.651e-4
-1.415	-1.338e-4	-2.657e-4
-1.416	-1.336e-4	-2.662e-4
-1.417	-1.334e-4	-2.667e-4
-1.418	-1.332e-4	-2.673e-4
-1.419	-1.330e-4	-2.678e-4
-1.420	-1.328e-4	-2.683e-4
-1.421	-1.326e-4	-2.689e-4
-1.422	-1.324e-4	-2.694e-4
-1.423	-1.322e-4	-2.699e-4
-1.424	-1.320e-4	-2.704e-4
-1.425	-1.318e-4	-2.710e-4
-1.426	-1.316e-4	-2.715e-4
-1.427	-1.314e-4	-2.720e-4
-1.428	-1.312e-4	-2.725e-4
-1.429	-1.310e-4	-2.731e-4
-1.430	-1.308e-4	-2.736e-4
-1.431	-1.306e-4	-2.741e-4
-1.432	-1.304e-4	-2.746e-4
-1.433	-1.302e-4	-2.752e-4
-1.434	-1.300e-4	-2.757e-4
-1.435	-1.299e-4	-2.762e-4
-1.436	-1.297e-4	-2.767e-4
-1.437	-1.295e-4	-2.772e-4
-1.438	-1.293e-4	-2.778e-4
-1.439	-1.291e-4	-2.783e-4
-1.440	-1.289e-4	-2.788e-4
-1.441	-1.287e-4	-2.793e-4
-1.442	-1.286e-4	-2.798e-4
-1.443	-1.284e-4	-2.803e-4
-1.444	-1.282e-4	-2.808e-4
-1.445	-1.281e-4	-2.814e-4
-1.446	-1.279e-4	-2.819e-4
-1.447	-1.277e-4	-2.824e-4
-1.448	-1.275e-4	-2.829e-4
-1.449	-1.274e-4	-2.834e-4
-1.450	-1.272e-4	-2.839e-4
-1.451	-1.270e-4	-2.844e-4
-1.452	-1.268e-4	-2.849e-4
-1.453	-1.267e-4	-2.854e-4
-1.454	-1.265e-4	-2.859e-4
-1.455	-1.264e-4	-2.864e-4
-1.456	-1.262e-4	-2.869e-4
-1.457	-1.260e-4	-2.874e-4
-1.458	-1.259e-4	-2.880e-4
-1.459	-1.257e-4	-2.885e-4
-1.460	-1.255e-4	-2.890e-4
-1.461	-1.254e-4	-2.895e-4
-1.462	-1.252e-4	-2.900e-4
-1.463	-1.251e-4	-2.905e-4
-1.464	-1.249e-4	-2.910e-4
-1.465	-1.248e-4	-2.915e-4
-1.466	-1.246e-4	-2.920e-4
-1.467	-1.245e-4	-2.925e-4
-1.468	-1.243e-4	-2.929e-4
-1.469	-1.241e-4	-2.934e-4
-1.470	-1.240e-4	-2.939e-4
-1.471	-1.238e-4	-2.944e-4
-1.472	-1.237e-4	-2.949e-4
-1.473	-1.235e-4	-2.954e-4
-1.474	-1.234e-4	-2.959e-4
-1.475	-1.232e-4	-2.964e-4
-1.476	-1.231e-4	-2.969e-4
-1.477	-1.230e-4	-2.974e-4
-1.478	-1.228e-4	-2.979e-4
-1.479	-1.227e-4	-2.984e-4
-1.480	-1.225e-4	-2.989e-4
-1.481	-1.224e-4	-2.994e-4
-1.482	-1.223e-4	-2.998e-4
-1.483	-1.221e-4	-3.003e-4
-1.484	-1.220e-4	-3.008e-4
-1.485	-1.218e-4	-3.013e-4
-1.486	-1.217e-4	-3.018e-4
-1.487	-1.216e-4	-3.023e-4
-1.488	-1.214e-4	-3.028e-4
-1.489	-1.213e-4	-3.033e-4
-1.490	-1.212e-4	-3.037e-4
-1.491	-1.210e-4	-3.042e-4
-1.492	-1.209e-4	-3.047e-4
-1.493	-1.208e-4	-3.052e-4
-1.494	-1.206e-4	-3.057e-4
-1.495	-1.205e-4	-3.062e-4
-1.496	-1.204e-4	-3.066e-4
-1.497	-1.203e-4	-3.071e-4
-1.498	-1.201e-4	-3.076e-4
-1.499	-1.200e-4	-3.081e-4
-1.500	-1.192e-4	-4.770e-7
-1.499	-1.184e-4	-9.506e-7
-1.498	-1.177e-4	-1.421e-6
-1.497	-1.170e-4	-1.889e-6
-1.496	-1.165e-4	-2.355e-6
-1.495	-1.160e-4	-2.819e-6
-1.494	-1.156e-4	-3.281e-6
-1.493	-1.151e-4	-3.742e-6
-1.492	-1.147e-4	-4.201e-6
-1.491	-1.143e-4	-4.658e-6
-1.490	-1.139e-4	-5.114e-6
-1.489	-1.135e-4	-5.568e-6
-1.488	-1.132e-4	-6.020e-6
-1.487	-1.128e-4	-6.471e-6
-1.486	-1.124e-4	-6.921e-6
-1.485	-1.121e-4	-7.370e-6
-1.484	-1.118e-4	-7.817e-6
-1.483	-1.114e-4	-8.262e-6
-1.482	-1.111e-4	-8.707e-6
-1.481	-1.108e-4	-9.150e-6
-1.480	-1.105e-4	-9.592e-6
-1.479	-1.102e-4	-1.003e-5
-1.478	-1.099e-4	-1.047e-5
-1.477	-1.096e-4	-1.091e-5
-1.476	-1.093e-4	-1.135e-5
-1.475	-1.090e-4	-1.178e-5
-1.474	-1.087e-4	-1.222e-5
-1.473	-1.084e-4	-1.265e-5
-1.472	-1.082e-4	-1.308e-5
-1.471	-1.079e-4	-1.352e-5
-1.470	-1.076e-4	-1.395e-5
-1.469	-1.074e-4	-1.438e-5
-1.468	-1.071e-4	-1.480e-5
-1.467	-1.069e-4	-1.523e-5
-1.466	-1.066e-4	-1.566e-5
-1.465	-1.064e-4	-1.608e-5
-1.464	-1.062e-4	-1.651e-5
-1.463	-1.059e-4	-1.693e-5
-1.462	-1.057e-4	-1.736e-5
-1.461	-1.054e-4	-1.778e-5
-1.460	-1.052e-4	-1.820e-5
-1.459	-1.050e-4	-1.862e-5
-1.458	-1.048e-4	-1.904e-5
-1.457	-1.045e-4	-1.946e-5
-1.456	-1.043e-4	-1.987e-5
-1.455	-1.041e-4	-2.029e-5
-1.454	-1.039e-4	-2.070e-5
-1.453	-1.037e-4	-2.112e-5
-1.452	-1.035e-4	-2.153e-5
-1.451	-1.033e-4	-2.195e-5
-1.450	-1.030e-4	-2.236e-5
-1.449	-1.028e-4	-2.277e-5
-1.448	-1.026e-4	-2.318e-5
-1.447	-1.024e-4	-2.359e-5
-1.446	-1.022e-4	-2.400e-5
-1.445	-1.020e-4	-2.441e-5
-1.444	-1.018e-4	-2.481e-5
-1.443	-1.016e-4	-2.522e-5
-1.442	-1.015e-4	-2.563e-5
-1.441	-1.013e-4	-2.603e-5
-1.440	-1.011e-4	-2.644e-5
-1.439	-1.009e-4	-2.684e-5
-1.438	-1.007e-4	-2.724e-5
-1.437	-1.005e-4	-2.764e-5
-1.436	-1.004e-4	-2.805e-5
-1.435	-1.002e-4	-2.845e-5
-1.434	-1.000e-4	-2.885e-5
-1.433	-9.981e-5	-2.925e-5
-1.432	-9.963e-5	-2.964e-5
-1.431	-9.946e-5	-3.004e-5
-1.430	-9.929e-5	-3.044e-5
-1.429	-9.913e-5	-3.084e-5
-1.428	-9.896e-5	-3.123e-5
-1.427	-9.879e-5	-3.163e-5
-1.426	-9.862e-5	-3.202e-5
-1.425	-9.845e-5	-3.242e-5
-1.424	-9.829e-5	-3.281e-5
-1.423	-9.813e-5	-3.320e-5
-1.422	-9.797e-5	-3.359e-5
-1.421	-9.781e-5	-3.398e-5
-1.420	-9.765e-5	-3.437e-5
-1.419	-9.749e-5	-3.476e-5
-1.418	-9.733e-5	-3.515e-5
-1.417	-9.718e-5	-3.554e-5
-1.416	-9.702e-5	-3.593e-5
-1.415	-9.687e-5	-3.632e-5
-1.414	-9.672e-5	-3.670e-5
-1.413	-9.656e-5	-3.709e-5
-1.412	-9.641e-5	-3.748e-5
-1.411	-9.625e-5	-3.786e-5
-1.410	-9.610e-5	-3.825e-5
-1.409	-9.596e-5	-3.863e-5
-1.408	-9.582e-5	-3.901e-5
-1.407	-9.567e-5	-3.940e-5
-1.406	-9.553e-5	-3.978e-5
-1.405	-9.539e-5	-4.016e-5
-1.404	-9.524e-5	-4.054e-5
-1.403	-9.510e-5	-4.092e-5
-1.402	-9.496e-5	-4.130e-5
-1.401	-9.481e-5	-4.168e-5
-1.400	-9.467e-5	-4.206e-5
-1.399	-9.453e-5	-4.244e-5
-1.398	-9.439e-5	-4.281e-5
-1.397	-9.426e-5	-4.319e-5
-1.396	-9.412e-5	-4.357e-5
-1.395	-9.398e-5	-4.394e-5
-1.394	-9.384e-5	-4.432e-5
-1.393	-9.370e-5	-4.469e-5
-1.392	-9.357e-5	-4.507e-5
-1.391	-9.344e-5	-4.544e-5
-1.390	-9.331e-5	-4.582e-5
-1.389	-9.319e-5	-4.619e-5
-1.388	-9.305e-5	-4.656e-5
-1.387	-9.292e-5	-4.693e-5
-1.386	-9.279e-5	-4.730e-5
-1.385	-9.266e-5	-4.767e-5
-1.384	-9.254e-5	-4.804e-5
-1.383	-9.241e-5	-4.841e-5
-1.382	-9.228e-5	-4.878e-5
-1.381	-9.216e-5	-4.915e-5
-1.380	-9.203e-5	-4.952e-5
-1.379	-9.191e-5	-4.989e-5
-1.378	-9.179e-5	-5.025e-5
-1.377	-9.166e-5	-5.062e-5
-1.376	-9.153e-5	-5.099e-5
-1.375	-9.141e-5	-5.135e-5
-1.374	-9.129e-5	-5.172e-5
-1.373	-9.117e-5	-5.208e-5
-1.372	-9.105e-5	-5.245e-5
-1.371	-9.093e-5	-5.281e-5
-1.370	-9.081e-5	-5.317e-5
-1.369	-9.070e-5	-5.354e-5
-1.368	-9.058e-5	-5.390e-5
-1.367	-9.047e-5	-5.426e-5
-1.366	-9.035e-5	-5.462e-5
-1.365	-9.023e-5	-5.498e-5
-1.364	-9.012e-5	-5.534e-5
-1.363	-9.000e-5	-5.570e-5
-1.362	-8.989e-5	-5.606e-5
-1.361	-8.977e-5	-5.642e-5
-1.360	-8.966e-5	-5.678e-5
-1.359	-8.954e-5	-5.714e-5
-1.358	-8.943e-5	-5.750e-5
-1.357	-8.932e-5	-5.785e-5
-1.356	-8.921e-5	-5.821e-5
-1.355	-8.909e-5	-5.857e-5
-1.354	-8.898e-5	-5.892e-5
-1.353	-8.887e-5	-5.928e-5
-1.352	-8.876e-5	-5.963e-5
-1.351	-8.864e-5	-5.999e-5
-1.350	-8.853e-5	-6.034e-5
-1.349	-8.842e-5	-6.070e-5
-1.348	-8.831e-5	-6.105e-5
-1.347	-8.820e-5	-6.140e-5
-1.346	-8.809e-5	-6.175e-5
-1.345	-8.799e-5	-6.211e-5
-1.344	-8.788e-5	-6.246e-5
-1.343	-8.778e-5	-6.281e-5
-1.342	-8.767e-5	-6.316e-5
-1.341	-8.756e-5	-6.351e-5
-1.340	-8.746e-5	-6.386e-5
-1.339	-8.736e-5	-6.421e-5
-1.338	-8.725e-5	-6.456e-5
-1.337	-8.714e-5	-6.491e-5
-1.336	-8.702e-5	-6.525e-5
-1.335	-8.691e-5	-6.560e-5
-1.334	-8.681e-5	-6.595e-5
-1.333	-8.671e-5	-6.630e-5
-1.332	-8.661e-5	-6.664e-5
-1.331	-8.650e-5	-6.699e-5
-1.330	-8.639e-5	-6.733e-5
-1.329	-8.628e-5	-6.768e-5
-1.328	-8.618e-5	-6.802e-5
-1.327	-8.608e-5	-6.837e-5
-1.326	-8.598e-5	-6.871e-5
-1.325	-8.587e-5	-6.906e-5
-1.324	-8.577e-5	-6.940e-5
-1.323	-8.567e-5	-6.974e-5
-1.322	-8.557e-5	-7.008e-5
-1.321	-8.546e-5	-7.043e-5
-1.320	-8.536e-5	-7.077e-5
-1.319	-8.527e-5	-7.111e-5
-1.318	-8.517e-5	-7.145e-5
-1.317	-8.506e-5	-7.179e-5
-1.316	-8.495e-5	-7.213e-5
-1.315	-8.485e-5	-7.247e-5
-1.314	-8.475e-5	-7.281e-5
-1.313	-8.465e-5	-7.315e-5
-1.312	-8.455e-5	-7.348e-5
-1.311	-8.445e-5	-7.382e-5
-1.310	-8.435e-5	-7.416e-5
-1.309	-8.425e-5	-7.450e-5
-1.308	-8.415e-5	-7.483e-5
-1.307	-8.405e-5	-7.517e-5
-1.306	-8.395e-5	-7.551e-5
-1.305	-8.385e-5	-7.584e-5
-1.304	-8.376e-5	-7.618e-5
-1.303	-8.366e-5	-7.651e-5
-1.302	-8.356e-5	-7.684e-5
-1.301	-8.345e-5	-7.718e-5
-1.300	-8.335e-5	-7.751e-5
-1.299	-8.325e-5	-7.784e-5
-1.298	-8.315e-5	-7.818e-5
-1.297	-8.304e-5	-7.851e-5
-1.296	-8.294e-5	-7.884e-5
-1.295	-8.284e-5	-7.917e-5
-1.294	-8.274e-5	-7.950e-5
-1.293	-8.264e-5	-7.983e-5
-1.292	-8.254e-5	-8.016e-5
-1.291	-8.244e-5	-8.049e-5
-1.290	-8.234e-5	-8.082e-5
-1.289	-8.224e-5	-8.115e-5
-1.288	-8.214e-5	-8.148e-5
-1.287	-8.204e-5	-8.181e-5
-1.286	-8.193e-5	-8.214e-5
-1.285	-8.183e-5	-8.246e-5
-1.284	-8.173e-5	-8.279e-5
-1.283	-8.162e-5	-8.312e-5
-1.282	-8.152e-5	-8.344e-5
-1.281	-8.141e-5	-8.377e-5
-1.280	-8.131e-5	-8.409e-5
-1.279	-8.121e-5	-8.442e-5
-1.278	-8.111e-5	-8.474e-5
-1.277	-8.101e-5	-8.507e-5
-1.276	-8.090e-5	-8.539e-5
-1.275	-8.079e-5	-8.571e-5
-1.274	-8.069e-5	-8.604e-5
-1.273	-8.058e-5	-8.636e-5
-1.272	-8.048e-5	-8.668e-5
-1.271	-8.037e-5	-8.700e-5
-1.270	-8.026e-5	-8.732e-5
-1.269	-8.016e-5	-8.764e-5
-1.268	-8.005e-5	-8.796e-5
-1.267	-7.994e-5	-8.828e-5
-1.266	-7.983e-5	-8.860e-5
-1.265	-7.973e-5	-8.892e-5
-1.264	-7.962e-5	-8.924e-5
-1.263	-7.951e-5	-8.956e-5
-1.262	-7.939e-5	-8.988e-5
-1.261	-7.928e-5	-9.019e-5
-1.260	-7.916e-5	-9.051e-5
-1.259	-7.905e-5	-9.083e-5
-1.258	-7.893e-5	-9.114e-5
-1.257	-7.882e-5	-9.146e-5
-1.256	-7.871e-5	-9.177e-5
-1.255	-7.859e-5	-9.209e-5
-1.254	-7.847e-5	-9.240e-5
-1.253	-7.835e-5	-9.271e-5
-1.252	-7.823e-5	-9.303e-5
-1.251	-7.812e-5	-9.334e-5
-1.250	-7.800e-5	-9.365e-5
-1.249	-7.788e-5	-9.396e-5
-1.248	-7.776e-5	-9.427e-5
-1.247	-7.764e-5	-9.458e-5
-1.246	-7.752e-5	-9.489e-5
-1.245	-7.740e-5	-9.520e-5
-1.244	-7.727e-5	-9.551e-5
-1.243	-7.714e-5	-9.582e-5
-1.242	-7.701e-5	-9.613e-5
-1.241	-7.687e-5	-9.644e-5
-1.240	-7.674e-5	-9.674e-5
-1.239	-7.661e-5	-9.705e-5
-1.238	-7.648e-5	-9.736e-5
-1.237	-7.635e-5	-9.766e-5
-1.236	-7.621e-5	-9.797e-5
-1.235	-7.607e-5	-9.827e-5
-1.234	-7.593e-5	-9.858e-5
-1.233	-7.579e-5	-9.888e-5
-1.232	-7.565e-5	-9.918e-5
-1.231	-7.551e-5	-9.948e-5
-1.230	-7.537e-5	-9.978e-5
-1.229	-7.522e-5	-1.001e-4
-1.228	-7.508e-5	-1.004e-4
-1.227	-7.493e-5	-1.007e-4
-1.226	-7.478e-5	-1.010e-4
-1.225	-7.463e-5	-1.013e-4
-1.224	-7.448e-5	-1.016e-4
-1.223	-7.432e-5	-1.019e-4
-1.222	-7.416e-5	-1.022e-4
-1.221	-7.399e-5	-1.025e-4
-1.220	-7.383e-5	-1.028e-4
-1.219	-7.367e-5	-1.031e-4
-1.218	-7.350e-5	-1.034e-4
-1.217	-7.333e-5	-1.036e-4
-1.216	-7.315e-5	-1.039e-4
-1.215	-7.297e-5	-1.042e-4
-1.214	-7.280e-5	-1.045e-4
-1.213	-7.262e-5	-1.048e-4
-1.212	-7.244e-5	-1.051e-4
-1.211	-7.225e-5	-1.054e-4
-1.210	-7.206e-5	-1.057e-4
-1.209	-7.187e-5	-1.060e-4
-1.208	-7.167e-5	-1.063e-4
-1.207	-7.148e-5	-1.065e-4
-1.206	-7.128e-5	-1.068e-4
-1.205	-7.107e-5	-1.071e-4
-1.204	-7.087e-5	-1.074e-4
-1.203	-7.066e-5	-1.077e-4
-1.202	-7.044e-5	-1.080e-4
-1.201	-7.022e-5	-1.082e-4
-1.200	-7.000e-5	-1.085e-4
-1.199	-6.977e-5	-1.088e-4
-1.198	-6.954e-5	-1.091e-4
-1.197	-6.931e-5	-1.094e-4
-1.196	-6.907e-5	-1.096e-4
-1.195	-6.884e-5	-1.099e-4
-1.194	-6.860e-5	-1.102e-4
-1.193	-6.835e-5	-1.105e-4
-1.192	-6.810e-5	-1.107e-4
-1.191	-6.784e-5	-1.110e-4
-1.190	-6.759e-5	-1.113e-4
-1.189	-6.733e-5	-1.115e-4
-1.188	-6.706e-5	-1.118e-4
-1.187	-6.679e-5	-1.121e-4
-1.186	-6.650e-5	-1.123e-4
-1.185	-6.621e-5	-1.126e-4
-1.184	-6.593e-5	-1.129e-4
-1.183	-6.564e-5	-1.131e-4
-1.182	-6.535e-5	-1.134e-4
-1.181	-6.505e-5	-1.137e-4
-1.180	-6.474e-5	-1.139e-4
-1.179	-6.442e-5	-1.142e-4
-1.178	-6.410e-5	-1.144e-4
-1.177	-6.378e-5	-1.147e-4
-1.176	-6.345e-5	-1.149e-4
-1.175	-6.311e-5	-1.152e-4
-1.174	-6.276e-5	-1.154e-4
-1.173	-6.242e-5	-1.157e-4
-1.172	-6.207e-5	-1.159e-4
-1.171	-6.171e-5	-1.162e-4
-1.170	-6.135e-5	-1.164e-4
-1.169	-6.098e-5	-1.167e-4
-1.168	-6.060e-5	-1.169e-4
-1.167	-6.022e-5	-1.172e-4
-1.166	-5.984e-5	-1.174e-4
-1.165	-5.944e-5	-1.176e-4
-1.164	-5.905e-5	-1.179e-4
-1.163	-5.865e-5	-1.181e-4
-1.162	-5.824e-5	-1.183e-4
-1.161	-5.783e-5	-1.186e-4
-1.160	-5.741e-5	-1.188e-4
-1.159	-5.698e-5	-1.190e-4
-1.158	-5.655e-5	-1.192e-4
-1.157	-5.610e-5	-1.195e-4
-1.156	-5.565e-5	-1.197e-4
-1.155	-5.519e-5	-1.199e-4
-1.154	-5.473e-5	-1.201e-4
-1.153	-5.427e-5	-1.204e-4
-1.152	-5.381e-5	-1.206e-4
-1.151	-5.334e-5	-1.208e-4
-1.150	-5.286e-5	-1.210e-4
-1.149	-5.237e-5	-1.212e-4
-1.148	-5.188e-5	-1.214e-4
-1.147	-5.138e-5	-1.216e-4
-1.146	-5.088e-5	-1.218e-4
-1.145	-5.037e-5	-1.220e-4
-1.144	-4.986e-5	-1.222e-4
-1.143	-4.935e-5	-1.224e-4
-1.142	-4.883e-5	-1.226e-4
-1.141	-4.831e-5	-1.228e-4
-1.140	-4.778e-5	-1.230e-4
-1.139	-4.724e-5	-1.232e-4
-1.138	-4.670e-5	-1.234e-4
-1.137	-4.616e-5	-1.236e-4
-1.136	-4.561e-5	-1.237e-4
-1.135	-4.506e-5	-1.239e-4
-1.134	-4.451e-5	-1.241e-4
-1.133	-4.396e-5	-1.243e-4
-1.132	-4.341e-5	-1.244e-4
-1.131	-4.286e-5	-1.246e-4
-1.130	-4.230e-5	-1.248e-4
-1.129	-4.173e-5	-1.250e-4
-1.128	-4.116e-5	-1.251e-4
-1.127	-4.059e-5	-1.253e-4
-1.126	-4.001e-5	-1.254e-4
-1.125	-3.943e-5	-1.256e-4
-1.124	-3.885e-5	-1.258e-4
-1.123	-3.828e-5	-1.259e-4
-1.122	-3.770e-5	-1.261e-4
-1.121	-3.713e-5	-1.262e-4
-1.120	-3.655e-5	-1.264e-4
-1.119	-3.597e-5	-1.265e-4
-1.118	-3.539e-5	-1.266e-4
-1.117	-3.481e-5	-1.268e-4
-1.116	-3.424e-5	-1.269e-4
-1.115	-3.366e-5	-1.271e-4
-1.114	-3.309e-5	-1.272e-4
-1.113	-3.251e-5	-1.273e-4
-1.112	-3.194e-5	-1.274e-4
-1.111	-3.136e-5	-1.276e-4
-1.110	-3.079e-5	-1.277e-4
-1.109	-3.023e-5	-1.278e-4
-1.108	-2.966e-5	-1.279e-4
-1.107	-2.911e-5	-1.280e-4
-1.106	-2.855e-5	-1.282e-4
-1.105	-2.799e-5	-1.283e-4
-1.104	-2.744e-5	-1.284e-4
-1.103	-2.689e-5	-1.285e-4
-1.102	-2.635e-5	-1.286e-4
-1.101	-2.581e-5	-1.287e-4
-1.100	-2.528e-5	-1.288e-4
-1.099	-2.474e-5	-1.289e-4
-1.098	-2.421e-5	-1.290e-4
-1.097	-2.368e-5	-1.291e-4
-1.096	-2.315e-5	-1.292e-4
-1.095	-2.262e-5	-1.293e-4
-1.094	-2.211e-5	-1.294e-4
-1.093	-2.160e-5	-1.294e-4
-1.092	-2.109e-5	-1.295e-4
-1.091	-2.059e-5	-1.296e-4
-1.090	-2.010e-5	-1.297e-4
-1.089	-1.961e-5	-1.298e-4
-1.088	-1.913e-5	-1.298e-4
-1.087	-1.864e-5	-1.299e-4
-1.086	-1.817e-5	-1.300e-4
-1.085	-1.770e-5	-1.301e-4
-1.084	-1.723e-5	-1.301e-4
-1.083	-1.677e-5	-1.302e-4
-1.082	-1.632e-5	-1.303e-4
-1.081	-1.587e-5	-1.303e-4
-1.080	-1.542e-5	-1.304e-4
-1.079	-1.499e-5	-1.305e-4
-1.078	-1.456e-5	-1.305e-4
-1.077	-1.413e-5	-1.306e-4
-1.076	-1.371e-5	-1.306e-4
-1.075	-1.329e-5	-1.307e-4
-1.074	-1.288e-5	-1.307e-4
-1.073	-1.247e-5	-1.308e-4
-1.072	-1.208e-5	-1.308e-4
-1.071	-1.169e-5	-1.309e-4
-1.070	-1.131e-5	-1.309e-4
-1.069	-1.094e-5	-1.310e-4
-1.068	-1.056e-5	-1.310e-4
-1.067	-1.019e-5	-1.310e-4
-1.066	-9.825e-6	-1.311e-4
-1.065	-9.461e-6	-1.311e-4
-1.064	-9.101e-6	-1.312e-4
-1.063	-8.748e-6	-1.312e-4
-1.062	-8.399e-6	-1.312e-4
-1.061	-8.051e-6	-1.313e-4
-1.060	-7.709e-6	-1.313e-4
-1.059	-7.374e-6	-1.313e-4
-1.058	-7.048e-6	-1.313e-4
-1.057	-6.729e-6	-1.314e-4
-1.056	-6.416e-6	-1.314e-4
-1.055	-6.105e-6	-1.314e-4
-1.054	-5.797e-6	-1.314e-4
-1.053	-5.490e-6	-1.315e-4
-1.052	-5.185e-6	-1.315e-4
-1.051	-4.882e-6	-1.315e-4
-1.050	-4.583e-6	-1.315e-4
-1.049	-4.286e-6	-1.315e-4
-1.048	-3.997e-6	-1.316e-4
-1.047	-3.712e-6	-1.316e-4
-1.046	-3.435e-6	-1.316e-4
-1.045	-3.163e-6	-1.316e-4
-1.044	-2.896e-6	-1.316e-4
-1.043	-2.627e-6	-1.316e-4
-1.042	-2.357e-6	-1.316e-4
-1.041	-2.087e-6	-1.316e-4
-1.040	-1.824e-6	-1.317e-4
-1.039	-1.563e-6	-1.317e-4
-1.038	-1.307e-6	-1.317e-4
-1.037	-1.051e-6	-1.317e-4
-1.036	-7.948e-7	-1.317e-4
-1.035	-5.431e-7	-1.317e-4
-1.034	-2.944e-7	-1.317e-4
-1.033	-4.589e-8	-1.317e-4
-1.032	2.023e-7	-1.317e-4
-1.031	4.513e-7	-1.317e-4
-1.030	7.000e-7	-1.317e-4
-1.029	9.442e-7	-1.317e-4
-1.028	1.187e-6	-1.317e-4
-1.027	1.430e-6	-1.317e-4
-1.026	1.670e-6	-1.316e-4
-1.025	1.909e-6	-1.316e-4
-1.024	2.146e-6	-1.316e-4
-1.023	2.384e-6	-1.316e-4
-1.022	2.627e-6	-1.316e-4
-1.021	2.874e-6	-1.316e-4
-1.020	3.119e-6	-1.316e-4
-1.019	3.362e-6	-1.316e-4
-1.018	3.602e-6	-1.316e-4
-1.017	3.840e-6	-1.315e-4
-1.016	4.082e-6	-1.315e-4
-1.015	4.327e-6	-1.315e-4
-1.014	4.572e-6	-1.315e-4
-1.013	4.824e-6	-1.315e-4
-1.012	5.081e-6	-1.315e-4
-1.011	5.339e-6	-1.314e-4
