Repository: AlexPasKav/1-4-Diaza-compounds-electrochemical-charactarization-data

# 1-4-Diaza-compounds-electrochemical-charactarization-data
The current repostitory contains the data from the Electrochemical Characterization of Aromatic Molecules with 1,4-Diaza Groups for Flow Battery Applications

File: Quinoxaline_derivatives/DSDMQUI_CV/pH_2/CV_2,3-DSQUI_1M_KCl_10mM_HCl_scan_rates_001.txt (part 1 of 3)
Nov. 4, 2019   15:00:20
Cyclic Voltammetry
File: e:\data_thesis\4-11-2019\cv_2,3-dsqui_1m_kcl_10mm_hcl_scan_rates_001.txt
Data Source:  Experiment
Instrument Model:  CHI760E
Data Proc:  Smoothing
Header: 
Note: 

Init E (V) = 0
High E (V) = 0
Low E (V) = -0.6
Init P/N = N
Scan Rate (V/s) = 0.01
Segment = 6
Sample Interval (V) = 0.001
Quiet Time (sec) = 2
Sensitivity (A/V) = 1e-5

Segment 1:
Ep = -0.373V
Eh = -0.317V
ip = -3.086e-5A

Segment 2:
Ep = -0.300V
Eh = -0.364V
ip = 2.746e-5A

Segment 3:
Ep = -0.373V
Eh = -0.317V
ip = -3.120e-5A

Segment 4:
Ep = -0.301V
Eh = -0.364V
ip = 2.761e-5A

Segment 5:
Ep = -0.373V
Eh = -0.317V
ip = -3.125e-5A

Segment 6:
Ep = -0.301V
Eh = -0.364V
ip = 2.749e-5A

Potential/V	Current/A

0.000	1.827e-5	1.827e-6
-0.001	1.768e-5	3.594e-6
-0.002	1.712e-5	5.307e-6
-0.003	1.659e-5	6.966e-6
-0.004	1.610e-5	8.576e-6
-0.005	1.563e-5	1.014e-5
-0.006	1.519e-5	1.166e-5
-0.007	1.476e-5	1.313e-5
-0.008	1.436e-5	1.457e-5
-0.009	1.398e-5	1.597e-5
-0.010	1.361e-5	1.733e-5
-0.011	1.326e-5	1.865e-5
-0.012	1.292e-5	1.995e-5
-0.013	1.259e-5	2.120e-5
-0.014	1.228e-5	2.243e-5
-0.015	1.198e-5	2.363e-5
-0.016	1.169e-5	2.480e-5
-0.017	1.141e-5	2.594e-5
-0.018	1.114e-5	2.705e-5
-0.019	1.088e-5	2.814e-5
-0.020	1.063e-5	2.921e-5
-0.021	1.039e-5	3.025e-5
-0.022	1.015e-5	3.126e-5
-0.023	9.927e-6	3.225e-5
-0.024	9.706e-6	3.322e-5
-0.025	9.493e-6	3.417e-5
-0.026	9.286e-6	3.510e-5
-0.027	9.085e-6	3.601e-5
-0.028	8.889e-6	3.690e-5
-0.029	8.700e-6	3.777e-5
-0.030	8.515e-6	3.862e-5
-0.031	8.336e-6	3.945e-5
-0.032	8.163e-6	4.027e-5
-0.033	7.993e-6	4.107e-5
-0.034	7.828e-6	4.185e-5
-0.035	7.667e-6	4.262e-5
-0.036	7.511e-6	4.337e-5
-0.037	7.358e-6	4.411e-5
-0.038	7.209e-6	4.483e-5
-0.039	7.063e-6	4.553e-5
-0.040	6.922e-6	4.623e-5
-0.041	6.784e-6	4.690e-5
-0.042	6.649e-6	4.757e-5
-0.043	6.517e-6	4.822e-5
-0.044	6.389e-6	4.886e-5
-0.045	6.263e-6	4.949e-5
-0.046	6.140e-6	5.010e-5
-0.047	6.019e-6	5.070e-5
-0.048	5.902e-6	5.129e-5
-0.049	5.787e-6	5.187e-5
-0.050	5.674e-6	5.244e-5
-0.051	5.564e-6	5.299e-5
-0.052	5.456e-6	5.354e-5
-0.053	5.350e-6	5.407e-5
-0.054	5.247e-6	5.460e-5
-0.055	5.146e-6	5.511e-5
-0.056	5.048e-6	5.562e-5
-0.057	4.951e-6	5.611e-5
-0.058	4.856e-6	5.660e-5
-0.059	4.762e-6	5.708e-5
-0.060	4.670e-6	5.754e-5
-0.061	4.580e-6	5.800e-5
-0.062	4.492e-6	5.845e-5
-0.063	4.405e-6	5.889e-5
-0.064	4.320e-6	5.932e-5
-0.065	4.237e-6	5.975e-5
-0.066	4.155e-6	6.016e-5
-0.067	4.075e-6	6.057e-5
-0.068	3.995e-6	6.097e-5
-0.069	3.917e-6	6.136e-5
-0.070	3.840e-6	6.174e-5
-0.071	3.765e-6	6.212e-5
-0.072	3.691e-6	6.249e-5
-0.073	3.618e-6	6.285e-5
-0.074	3.546e-6	6.321e-5
-0.075	3.476e-6	6.355e-5
-0.076	3.406e-6	6.389e-5
-0.077	3.338e-6	6.423e-5
-0.078	3.270e-6	6.456e-5
-0.079	3.203e-6	6.488e-5
-0.080	3.137e-6	6.519e-5
-0.081	3.072e-6	6.550e-5
-0.082	3.008e-6	6.580e-5
-0.083	2.945e-6	6.609e-5
-0.084	2.883e-6	6.638e-5
-0.085	2.821e-6	6.666e-5
-0.086	2.761e-6	6.694e-5
-0.087	2.701e-6	6.721e-5
-0.088	2.642e-6	6.747e-5
-0.089	2.583e-6	6.773e-5
-0.090	2.526e-6	6.798e-5
-0.091	2.469e-6	6.823e-5
-0.092	2.413e-6	6.847e-5
-0.093	2.358e-6	6.871e-5
-0.094	2.303e-6	6.894e-5
-0.095	2.250e-6	6.916e-5
-0.096	2.197e-6	6.938e-5
-0.097	2.145e-6	6.960e-5
-0.098	2.094e-6	6.981e-5
-0.099	2.044e-6	7.001e-5
-0.100	1.995e-6	7.021e-5
-0.101	1.947e-6	7.041e-5
-0.102	1.900e-6	7.060e-5
-0.103	1.854e-6	7.078e-5
-0.104	1.809e-6	7.096e-5
-0.105	1.764e-6	7.114e-5
-0.106	1.721e-6	7.131e-5
-0.107	1.678e-6	7.148e-5
-0.108	1.637e-6	7.164e-5
-0.109	1.596e-6	7.180e-5
-0.110	1.556e-6	7.196e-5
-0.111	1.517e-6	7.211e-5
-0.112	1.480e-6	7.226e-5
-0.113	1.443e-6	7.240e-5
-0.114	1.407e-6	7.254e-5
-0.115	1.373e-6	7.268e-5
-0.116	1.339e-6	7.281e-5
-0.117	1.306e-6	7.294e-5
-0.118	1.274e-6	7.307e-5
-0.119	1.243e-6	7.320e-5
-0.120	1.212e-6	7.332e-5
-0.121	1.183e-6	7.343e-5
-0.122	1.154e-6	7.355e-5
-0.123	1.126e-6	7.366e-5
-0.124	1.098e-6	7.377e-5
-0.125	1.071e-6	7.388e-5
-0.126	1.045e-6	7.398e-5
-0.127	1.019e-6	7.409e-5
-0.128	9.945e-7	7.419e-5
-0.129	9.701e-7	7.428e-5
-0.130	9.463e-7	7.438e-5
-0.131	9.229e-7	7.447e-5
-0.132	8.999e-7	7.456e-5
-0.133	8.773e-7	7.465e-5
-0.134	8.551e-7	7.473e-5
-0.135	8.333e-7	7.482e-5
-0.136	8.118e-7	7.490e-5
-0.137	7.907e-7	7.498e-5
-0.138	7.699e-7	7.505e-5
-0.139	7.493e-7	7.513e-5
-0.140	7.290e-7	7.520e-5
-0.141	7.091e-7	7.527e-5
-0.142	6.895e-7	7.534e-5
-0.143	6.701e-7	7.541e-5
-0.144	6.510e-7	7.547e-5
-0.145	6.321e-7	7.554e-5
-0.146	6.134e-7	7.560e-5
-0.147	5.949e-7	7.566e-5
-0.148	5.767e-7	7.571e-5
-0.149	5.586e-7	7.577e-5
-0.150	5.407e-7	7.582e-5
-0.151	5.229e-7	7.588e-5
-0.152	5.052e-7	7.593e-5
-0.153	4.876e-7	7.598e-5
-0.154	4.702e-7	7.602e-5
-0.155	4.528e-7	7.607e-5
-0.156	4.356e-7	7.611e-5
-0.157	4.185e-7	7.615e-5
-0.158	4.014e-7	7.619e-5
-0.159	3.846e-7	7.623e-5
-0.160	3.679e-7	7.627e-5
-0.161	3.512e-7	7.630e-5
-0.162	3.345e-7	7.634e-5
-0.163	3.177e-7	7.637e-5
-0.164	3.009e-7	7.640e-5
-0.165	2.841e-7	7.643e-5
-0.166	2.672e-7	7.645e-5
-0.167	2.504e-7	7.648e-5
-0.168	2.335e-7	7.650e-5
-0.169	2.166e-7	7.652e-5
-0.170	1.998e-7	7.654e-5
-0.171	1.829e-7	7.656e-5
-0.172	1.660e-7	7.658e-5
-0.173	1.490e-7	7.659e-5
-0.174	1.318e-7	7.661e-5
-0.175	1.144e-7	7.662e-5
-0.176	9.697e-8	7.663e-5
-0.177	7.936e-8	7.664e-5
-0.178	6.163e-8	7.664e-5
-0.179	4.375e-8	7.665e-5
-0.180	2.569e-8	7.665e-5
-0.181	7.419e-9	7.665e-5
-0.182	-1.112e-8	7.665e-5
-0.183	-2.994e-8	7.665e-5
-0.184	-4.903e-8	7.664e-5
-0.185	-6.838e-8	7.663e-5
-0.186	-8.793e-8	7.663e-5
-0.187	-1.077e-7	7.662e-5
-0.188	-1.278e-7	7.660e-5
-0.189	-1.482e-7	7.659e-5
-0.190	-1.689e-7	7.657e-5
-0.191	-1.898e-7	7.655e-5
-0.192	-2.111e-7	7.653e-5
-0.193	-2.328e-7	7.651e-5
-0.194	-2.550e-7	7.648e-5
-0.195	-2.776e-7	7.645e-5
-0.196	-3.008e-7	7.642e-5
-0.197	-3.245e-7	7.639e-5
-0.198	-3.487e-7	7.636e-5
-0.199	-3.734e-7	7.632e-5
-0.200	-3.987e-7	7.628e-5
-0.201	-4.246e-7	7.624e-5
-0.202	-4.511e-7	7.619e-5
-0.203	-4.781e-7	7.614e-5
-0.204	-5.058e-7	7.609e-5
-0.205	-5.341e-7	7.604e-5
-0.206	-5.631e-7	7.598e-5
-0.207	-5.928e-7	7.592e-5
-0.208	-6.232e-7	7.586e-5
-0.209	-6.545e-7	7.580e-5
-0.210	-6.867e-7	7.573e-5
-0.211	-7.199e-7	7.566e-5
-0.212	-7.540e-7	7.558e-5
-0.213	-7.890e-7	7.550e-5
-0.214	-8.250e-7	7.542e-5
-0.215	-8.617e-7	7.533e-5
-0.216	-8.994e-7	7.524e-5
-0.217	-9.380e-7	7.515e-5
-0.218	-9.775e-7	7.505e-5
-0.219	-1.018e-6	7.495e-5
-0.220	-1.060e-6	7.484e-5
-0.221	-1.103e-6	7.473e-5
-0.222	-1.147e-6	7.462e-5
-0.223	-1.192e-6	7.450e-5
-0.224	-1.238e-6	7.438e-5
-0.225	-1.286e-6	7.425e-5
-0.226	-1.335e-6	7.411e-5
-0.227	-1.385e-6	7.398e-5
-0.228	-1.437e-6	7.383e-5
-0.229	-1.491e-6	7.368e-5
-0.230	-1.546e-6	7.353e-5
-0.231	-1.603e-6	7.337e-5
-0.232	-1.661e-6	7.320e-5
-0.233	-1.720e-6	7.303e-5
-0.234	-1.781e-6	7.285e-5
-0.235	-1.844e-6	7.267e-5
-0.236	-1.909e-6	7.248e-5
-0.237	-1.975e-6	7.228e-5
-0.238	-2.044e-6	7.207e-5
-0.239	-2.114e-6	7.186e-5
-0.240	-2.186e-6	7.164e-5
-0.241	-2.260e-6	7.142e-5
-0.242	-2.336e-6	7.118e-5
-0.243	-2.415e-6	7.094e-5
-0.244	-2.496e-6	7.069e-5
-0.245	-2.579e-6	7.044e-5
-0.246	-2.664e-6	7.017e-5
-0.247	-2.752e-6	6.989e-5
-0.248	-2.842e-6	6.961e-5
-0.249	-2.935e-6	6.932e-5
-0.250	-3.031e-6	6.901e-5
-0.251	-3.130e-6	6.870e-5
-0.252	-3.232e-6	6.838e-5
-0.253	-3.337e-6	6.804e-5
-0.254	-3.444e-6	6.770e-5
-0.255	-3.555e-6	6.734e-5
-0.256	-3.670e-6	6.698e-5
-0.257	-3.787e-6	6.660e-5
-0.258	-3.909e-6	6.621e-5
-0.259	-4.034e-6	6.580e-5
-0.260	-4.163e-6	6.539e-5
-0.261	-4.295e-6	6.496e-5
-0.262	-4.432e-6	6.451e-5
-0.263	-4.573e-6	6.406e-5
-0.264	-4.718e-6	6.359e-5
-0.265	-4.868e-6	6.310e-5
-0.266	-5.022e-6	6.260e-5
-0.267	-5.182e-6	6.208e-5
-0.268	-5.346e-6	6.154e-5
-0.269	-5.515e-6	6.099e-5
-0.270	-5.690e-6	6.042e-5
-0.271	-5.869e-6	5.984e-5
-0.272	-6.054e-6	5.923e-5
-0.273	-6.244e-6	5.861e-5
-0.274	-6.441e-6	5.796e-5
-0.275	-6.644e-6	5.730e-5
-0.276	-6.854e-6	5.661e-5
-0.277	-7.069e-6	5.591e-5
-0.278	-7.291e-6	5.518e-5
-0.279	-7.519e-6	5.442e-5
-0.280	-7.753e-6	5.365e-5
-0.281	-7.995e-6	5.285e-5
-0.282	-8.244e-6	5.203e-5
-0.283	-8.499e-6	5.118e-5
-0.284	-8.762e-6	5.030e-5
-0.285	-9.031e-6	4.940e-5
-0.286	-9.308e-6	4.847e-5
-0.287	-9.592e-6	4.751e-5
-0.288	-9.885e-6	4.652e-5
-0.289	-1.019e-5	4.550e-5
-0.290	-1.049e-5	4.445e-5
-0.291	-1.081e-5	4.337e-5
-0.292	-1.113e-5	4.226e-5
-0.293	-1.146e-5	4.111e-5
-0.294	-1.179e-5	3.993e-5
-0.295	-1.214e-5	3.872e-5
-0.296	-1.249e-5	3.747e-5
-0.297	-1.285e-5	3.618e-5
-0.298	-1.321e-5	3.486e-5
-0.299	-1.358e-5	3.350e-5
-0.300	-1.396e-5	3.211e-5
-0.301	-1.435e-5	3.067e-5
-0.302	-1.474e-5	2.920e-5
-0.303	-1.513e-5	2.769e-5
-0.304	-1.554e-5	2.613e-5
-0.305	-1.595e-5	2.454e-5
-0.306	-1.636e-5	2.290e-5
-0.307	-1.679e-5	2.122e-5
-0.308	-1.721e-5	1.950e-5
-0.309	-1.764e-5	1.774e-5
-0.310	-1.808e-5	1.593e-5
-0.311	-1.852e-5	1.408e-5
-0.312	-1.896e-5	1.218e-5
-0.313	-1.941e-5	1.024e-5
-0.314	-1.986e-5	8.256e-6
-0.315	-2.031e-5	6.225e-6
-0.316	-2.077e-5	4.148e-6
-0.317	-2.123e-5	2.025e-6
-0.318	-2.169e-5	-1.440e-7
-0.319	-2.216e-5	-2.360e-6
-0.320	-2.263e-5	-4.623e-6
-0.321	-2.310e-5	-6.933e-6
-0.322	-2.357e-5	-9.290e-6
-0.323	-2.404e-5	-1.169e-5
-0.324	-2.451e-5	-1.414e-5
-0.325	-2.499e-5	-1.664e-5
-0.326	-2.547e-5	-1.919e-5
-0.327	-2.594e-5	-2.178e-5
-0.328	-2.642e-5	-2.443e-5
-0.329	-2.689e-5	-2.711e-5
-0.330	-2.736e-5	-2.985e-5
-0.331	-2.783e-5	-3.263e-5
-0.332	-2.830e-5	-3.546e-5
-0.333	-2.876e-5	-3.834e-5
-0.334	-2.922e-5	-4.126e-5
-0.335	-2.968e-5	-4.423e-5
-0.336	-3.013e-5	-4.724e-5
-0.337	-3.058e-5	-5.030e-5
-0.338	-3.102e-5	-5.340e-5
-0.339	-3.146e-5	-5.655e-5
-0.340	-3.189e-5	-5.974e-5
-0.341	-3.231e-5	-6.297e-5
-0.342	-3.273e-5	-6.624e-5
-0.343	-3.314e-5	-6.956e-5
-0.344	-3.353e-5	-7.291e-5
-0.345	-3.392e-5	-7.630e-5
-0.346	-3.430e-5	-7.973e-5
-0.347	-3.467e-5	-8.320e-5
-0.348	-3.503e-5	-8.670e-5
-0.349	-3.538e-5	-9.024e-5
-0.350	-3.571e-5	-9.381e-5
-0.351	-3.604e-5	-9.741e-5
-0.352	-3.635e-5	-1.010e-4
-0.353	-3.665e-5	-1.047e-4
-0.354	-3.693e-5	-1.084e-4
-0.355	-3.720e-5	-1.121e-4
-0.356	-3.746e-5	-1.159e-4
-0.357	-3.770e-5	-1.196e-4
-0.358	-3.793e-5	-1.234e-4
-0.359	-3.814e-5	-1.272e-4
-0.360	-3.834e-5	-1.311e-4
-0.361	-3.852e-5	-1.349e-4
-0.362	-3.869e-5	-1.388e-4
-0.363	-3.884e-5	-1.427e-4
-0.364	-3.897e-5	-1.466e-4
-0.365	-3.909e-5	-1.505e-4
-0.366	-3.920e-5	-1.544e-4
-0.367	-3.929e-5	-1.583e-4
-0.368	-3.937e-5	-1.623e-4
-0.369	-3.943e-5	-1.662e-4
-0.370	-3.948e-5	-1.702e-4
-0.371	-3.952e-5	-1.741e-4
-0.372	-3.954e-5	-1.781e-4
-0.373	-3.954e-5	-1.820e-4
-0.374	-3.954e-5	-1.860e-4
-0.375	-3.952e-5	-1.899e-4
-0.376	-3.949e-5	-1.939e-4
-0.377	-3.945e-5	-1.978e-4
-0.378	-3.940e-5	-2.018e-4
-0.379	-3.934e-5	-2.057e-4
-0.380	-3.926e-5	-2.096e-4
-0.381	-3.918e-5	-2.135e-4
-0.382	-3.909e-5	-2.175e-4
-0.383	-3.899e-5	-2.214e-4
-0.384	-3.888e-5	-2.252e-4
-0.385	-3.877e-5	-2.291e-4
-0.386	-3.864e-5	-2.330e-4
-0.387	-3.852e-5	-2.368e-4
-0.388	-3.838e-5	-2.407e-4
-0.389	-3.824e-5	-2.445e-4
-0.390	-3.810e-5	-2.483e-4
-0.391	-3.794e-5	-2.521e-4
-0.392	-3.779e-5	-2.559e-4
-0.393	-3.763e-5	-2.596e-4
-0.394	-3.746e-5	-2.634e-4
-0.395	-3.730e-5	-2.671e-4
-0.396	-3.713e-5	-2.708e-4
-0.397	-3.696e-5	-2.745e-4
-0.398	-3.679e-5	-2.782e-4
-0.399	-3.662e-5	-2.819e-4
-0.400	-3.644e-5	-2.855e-4
-0.401	-3.627e-5	-2.891e-4
-0.402	-3.609e-5	-2.928e-4
-0.403	-3.591e-5	-2.963e-4
-0.404	-3.574e-5	-2.999e-4
-0.405	-3.556e-5	-3.035e-4
-0.406	-3.538e-5	-3.070e-4
-0.407	-3.521e-5	-3.105e-4
-0.408	-3.503e-5	-3.140e-4
-0.409	-3.485e-5	-3.175e-4
-0.410	-3.467e-5	-3.210e-4
-0.411	-3.450e-5	-3.244e-4
-0.412	-3.432e-5	-3.279e-4
-0.413	-3.415e-5	-3.313e-4
-0.414	-3.398e-5	-3.347e-4
-0.415	-3.381e-5	-3.381e-4
-0.416	-3.364e-5	-3.414e-4
-0.417	-3.347e-5	-3.448e-4
-0.418	-3.331e-5	-3.481e-4
-0.419	-3.314e-5	-3.514e-4
-0.420	-3.298e-5	-3.547e-4
-0.421	-3.282e-5	-3.580e-4
-0.422	-3.266e-5	-3.613e-4
-0.423	-3.250e-5	-3.645e-4
-0.424	-3.235e-5	-3.678e-4
-0.425	-3.219e-5	-3.710e-4
-0.426	-3.204e-5	-3.742e-4
-0.427	-3.189e-5	-3.774e-4
-0.428	-3.174e-5	-3.805e-4
-0.429	-3.159e-5	-3.837e-4
-0.430	-3.145e-5	-3.868e-4
-0.431	-3.131e-5	-3.900e-4
-0.432	-3.117e-5	-3.931e-4
-0.433	-3.103e-5	-3.962e-4
-0.434	-3.089e-5	-3.993e-4
-0.435	-3.076e-5	-4.024e-4
-0.436	-3.062e-5	-4.054e-4
-0.437	-3.049e-5	-4.085e-4
-0.438	-3.036e-5	-4.115e-4
-0.439	-3.024e-5	-4.145e-4
-0.440	-3.011e-5	-4.175e-4
-0.441	-2.999e-5	-4.205e-4
-0.442	-2.986e-5	-4.235e-4
-0.443	-2.975e-5	-4.265e-4
-0.444	-2.963e-5	-4.295e-4
-0.445	-2.951e-5	-4.324e-4
-0.446	-2.940e-5	-4.354e-4
-0.447	-2.929e-5	-4.383e-4
-0.448	-2.918e-5	-4.412e-4
-0.449	-2.907e-5	-4.441e-4
-0.450	-2.896e-5	-4.470e-4
-0.451	-2.885e-5	-4.499e-4
-0.452	-2.875e-5	-4.528e-4
-0.453	-2.865e-5	-4.556e-4
-0.454	-2.855e-5	-4.585e-4
-0.455	-2.845e-5	-4.613e-4
-0.456	-2.835e-5	-4.642e-4
-0.457	-2.825e-5	-4.670e-4
-0.458	-2.816e-5	-4.698e-4
-0.459	-2.807e-5	-4.726e-4
-0.460	-2.798e-5	-4.754e-4
-0.461	-2.789e-5	-4.782e-4
-0.462	-2.780e-5	-4.810e-4
-0.463	-2.771e-5	-4.837e-4
-0.464	-2.763e-5	-4.865e-4
-0.465	-2.754e-5	-4.893e-4
-0.466	-2.746e-5	-4.920e-4
-0.467	-2.738e-5	-4.947e-4
-0.468	-2.730e-5	-4.975e-4
-0.469	-2.722e-5	-5.002e-4
-0.470	-2.715e-5	-5.029e-4
-0.471	-2.707e-5	-5.056e-4
-0.472	-2.700e-5	-5.083e-4
-0.473	-2.692e-5	-5.110e-4
-0.474	-2.685e-5	-5.137e-4
-0.475	-2.678e-5	-5.164e-4
-0.476	-2.671e-5	-5.190e-4
-0.477	-2.664e-5	-5.217e-4
-0.478	-2.658e-5	-5.244e-4
-0.479	-2.651e-5	-5.270e-4
-0.480	-2.645e-5	-5.297e-4
-0.481	-2.638e-5	-5.323e-4
-0.482	-2.632e-5	-5.349e-4
-0.483	-2.626e-5	-5.376e-4
-0.484	-2.620e-5	-5.402e-4
-0.485	-2.614e-5	-5.428e-4
-0.486	-2.608e-5	-5.454e-4
-0.487	-2.603e-5	-5.480e-4
-0.488	-2.597e-5	-5.506e-4
-0.489	-2.591e-5	-5.532e-4
-0.490	-2.586e-5	-5.558e-4
-0.491	-2.581e-5	-5.584e-4
-0.492	-2.575e-5	-5.609e-4
-0.493	-2.570e-5	-5.635e-4
-0.494	-2.565e-5	-5.661e-4
-0.495	-2.560e-5	-5.686e-4
-0.496	-2.555e-5	-5.712e-4
-0.497	-2.551e-5	-5.737e-4
-0.498	-2.546e-5	-5.763e-4
-0.499	-2.541e-5	-5.788e-4
-0.500	-2.537e-5	-5.814e-4
-0.501	-2.532e-5	-5.839e-4
-0.502	-2.528e-5	-5.864e-4
-0.503	-2.524e-5	-5.889e-4
-0.504	-2.519e-5	-5.915e-4
-0.505	-2.515e-5	-5.940e-4
-0.506	-2.511e-5	-5.965e-4
-0.507	-2.507e-5	-5.990e-4
-0.508	-2.503e-5	-6.015e-4
-0.509	-2.499e-5	-6.040e-4
-0.510	-2.496e-5	-6.065e-4
-0.511	-2.492e-5	-6.090e-4
-0.512	-2.488e-5	-6.115e-4
-0.513	-2.485e-5	-6.140e-4
-0.514	-2.481e-5	-6.164e-4
-0.515	-2.478e-5	-6.189e-4
-0.516	-2.474e-5	-6.214e-4
-0.517	-2.471e-5	-6.239e-4
-0.518	-2.468e-5	-6.263e-4
-0.519	-2.464e-5	-6.288e-4
-0.520	-2.461e-5	-6.313e-4
-0.521	-2.458e-5	-6.337e-4
-0.522	-2.455e-5	-6.362e-4
-0.523	-2.452e-5	-6.386e-4
-0.524	-2.449e-5	-6.411e-4
-0.525	-2.446e-5	-6.435e-4
-0.526	-2.443e-5	-6.460e-4
-0.527	-2.441e-5	-6.484e-4
-0.528	-2.438e-5	-6.508e-4
-0.529	-2.435e-5	-6.533e-4
-0.530	-2.433e-5	-6.557e-4
-0.531	-2.430e-5	-6.581e-4
-0.532	-2.427e-5	-6.606e-4
-0.533	-2.425e-5	-6.630e-4
-0.534	-2.422e-5	-6.654e-4
-0.535	-2.420e-5	-6.678e-4
-0.536	-2.418e-5	-6.703e-4
-0.537	-2.415e-5	-6.727e-4
-0.538	-2.413e-5	-6.751e-4
-0.539	-2.411e-5	-6.775e-4
-0.540	-2.409e-5	-6.799e-4
-0.541	-2.407e-5	-6.823e-4
-0.542	-2.404e-5	-6.847e-4
-0.543	-2.402e-5	-6.871e-4
-0.544	-2.400e-5	-6.895e-4
-0.545	-2.398e-5	-6.919e-4
-0.546	-2.396e-5	-6.943e-4
-0.547	-2.394e-5	-6.967e-4
-0.548	-2.393e-5	-6.991e-4
-0.549	-2.391e-5	-7.015e-4
-0.550	-2.389e-5	-7.039e-4
-0.551	-2.387e-5	-7.063e-4
-0.552	-2.385e-5	-7.086e-4
-0.553	-2.384e-5	-7.110e-4
-0.554	-2.382e-5	-7.134e-4
-0.555	-2.380e-5	-7.158e-4
-0.556	-2.379e-5	-7.182e-4
-0.557	-2.377e-5	-7.205e-4
-0.558	-2.376e-5	-7.229e-4
-0.559	-2.374e-5	-7.253e-4
-0.560	-2.373e-5	-7.277e-4
-0.561	-2.371e-5	-7.300e-4
-0.562	-2.370e-5	-7.324e-4
-0.563	-2.368e-5	-7.348e-4
-0.564	-2.367e-5	-7.371e-4
-0.565	-2.365e-5	-7.395e-4
-0.566	-2.364e-5	-7.419e-4
-0.567	-2.363e-5	-7.442e-4
-0.568	-2.362e-5	-7.466e-4
-0.569	-2.360e-5	-7.490e-4
-0.570	-2.359e-5	-7.513e-4
-0.571	-2.358e-5	-7.537e-4
-0.572	-2.357e-5	-7.560e-4
-0.573	-2.355e-5	-7.584e-4
-0.574	-2.354e-5	-7.607e-4
-0.575	-2.353e-5	-7.631e-4
-0.576	-2.352e-5	-7.654e-4
-0.577	-2.351e-5	-7.678e-4
-0.578	-2.350e-5	-7.702e-4
-0.579	-2.349e-5	-7.725e-4
-0.580	-2.348e-5	-7.748e-4
-0.581	-2.347e-5	-7.772e-4
-0.582	-2.346e-5	-7.795e-4
-0.583	-2.345e-5	-7.819e-4
-0.584	-2.344e-5	-7.842e-4
-0.585	-2.343e-5	-7.866e-4
-0.586	-2.342e-5	-7.889e-4
-0.587	-2.341e-5	-7.913e-4
-0.588	-2.340e-5	-7.936e-4
-0.589	-2.340e-5	-7.959e-4
-0.590	-2.339e-5	-7.983e-4
-0.591	-2.338e-5	-8.006e-4
-0.592	-2.337e-5	-8.029e-4
-0.593	-2.336e-5	-8.053e-4
-0.594	-2.336e-5	-8.076e-4
-0.595	-2.335e-5	-8.100e-4
-0.596	-2.334e-5	-8.123e-4
-0.597	-2.333e-5	-8.146e-4
-0.598	-2.333e-5	-8.170e-4
-0.599	-2.332e-5	-8.193e-4
-0.600	-2.329e-5	-2.329e-6
-0.599	-2.327e-5	-4.656e-6
-0.598	-2.324e-5	-6.980e-6
-0.597	-2.322e-5	-9.303e-6
-0.596	-2.320e-5	-1.162e-5
-0.595	-2.319e-5	-1.394e-5
-0.594	-2.317e-5	-1.626e-5
-0.593	-2.316e-5	-1.858e-5
-0.592	-2.315e-5	-2.089e-5
-0.591	-2.314e-5	-2.320e-5
-0.590	-2.312e-5	-2.552e-5
-0.589	-2.311e-5	-2.783e-5
-0.588	-2.310e-5	-3.014e-5
-0.587	-2.309e-5	-3.245e-5
-0.586	-2.308e-5	-3.475e-5
-0.585	-2.307e-5	-3.706e-5
-0.584	-2.306e-5	-3.937e-5
-0.583	-2.305e-5	-4.167e-5
-0.582	-2.304e-5	-4.398e-5
-0.581	-2.303e-5	-4.628e-5
-0.580	-2.302e-5	-4.858e-5
-0.579	-2.301e-5	-5.088e-5
-0.578	-2.300e-5	-5.318e-5
-0.577	-2.299e-5	-5.548e-5
-0.576	-2.298e-5	-5.778e-5
-0.575	-2.298e-5	-6.008e-5
-0.574	-2.297e-5	-6.237e-5
-0.573	-2.296e-5	-6.467e-5
-0.572	-2.295e-5	-6.696e-5
-0.571	-2.294e-5	-6.926e-5
-0.570	-2.294e-5	-7.155e-5
-0.569	-2.293e-5	-7.385e-5
-0.568	-2.292e-5	-7.614e-5
-0.567	-2.291e-5	-7.843e-5
-0.566	-2.291e-5	-8.072e-5
-0.565	-2.290e-5	-8.301e-5
-0.564	-2.289e-5	-8.530e-5
-0.563	-2.288e-5	-8.759e-5
-0.562	-2.288e-5	-8.987e-5
-0.561	-2.287e-5	-9.216e-5
-0.560	-2.286e-5	-9.445e-5
-0.559	-2.286e-5	-9.673e-5
-0.558	-2.285e-5	-9.902e-5
-0.557	-2.284e-5	-1.013e-4
-0.556	-2.284e-5	-1.036e-4
-0.555	-2.283e-5	-1.059e-4
-0.554	-2.283e-5	-1.082e-4
-0.553	-2.282e-5	-1.104e-4
-0.552	-2.281e-5	-1.127e-4
-0.551	-2.281e-5	-1.150e-4
-0.550	-2.280e-5	-1.173e-4
-0.549	-2.280e-5	-1.196e-4
-0.548	-2.279e-5	-1.218e-4
-0.547	-2.278e-5	-1.241e-4
-0.546	-2.278e-5	-1.264e-4
-0.545	-2.277e-5	-1.287e-4
-0.544	-2.277e-5	-1.309e-4
-0.543	-2.276e-5	-1.332e-4
-0.542	-2.276e-5	-1.355e-4
-0.541	-2.275e-5	-1.378e-4
-0.540	-2.274e-5	-1.400e-4
-0.539	-2.274e-5	-1.423e-4
-0.538	-2.273e-5	-1.446e-4
-0.537	-2.273e-5	-1.469e-4
-0.536	-2.272e-5	-1.491e-4
-0.535	-2.272e-5	-1.514e-4
-0.534	-2.271e-5	-1.537e-4
-0.533	-2.271e-5	-1.560e-4
-0.532	-2.270e-5	-1.582e-4
-0.531	-2.270e-5	-1.605e-4
-0.530	-2.269e-5	-1.628e-4
-0.529	-2.268e-5	-1.650e-4
-0.528	-2.268e-5	-1.673e-4
-0.527	-2.267e-5	-1.696e-4
-0.526	-2.267e-5	-1.718e-4
-0.525	-2.266e-5	-1.741e-4
-0.524	-2.266e-5	-1.764e-4
-0.523	-2.265e-5	-1.786e-4
-0.522	-2.265e-5	-1.809e-4
-0.521	-2.264e-5	-1.832e-4
-0.520	-2.263e-5	-1.854e-4
-0.519	-2.263e-5	-1.877e-4
-0.518	-2.262e-5	-1.899e-4
-0.517	-2.262e-5	-1.922e-4
-0.516	-2.261e-5	-1.945e-4
-0.515	-2.260e-5	-1.967e-4
-0.514	-2.260e-5	-1.990e-4
-0.513	-2.259e-5	-2.012e-4
-0.512	-2.259e-5	-2.035e-4
-0.511	-2.258e-5	-2.058e-4
-0.510	-2.257e-5	-2.080e-4
-0.509	-2.257e-5	-2.103e-4
-0.508	-2.256e-5	-2.125e-4
-0.507	-2.255e-5	-2.148e-4
-0.506	-2.255e-5	-2.170e-4
-0.505	-2.254e-5	-2.193e-4
-0.504	-2.253e-5	-2.216e-4
-0.503	-2.252e-5	-2.238e-4
-0.502	-2.252e-5	-2.261e-4
-0.501	-2.251e-5	-2.283e-4
-0.500	-2.250e-5	-2.306e-4
-0.499	-2.249e-5	-2.328e-4
-0.498	-2.248e-5	-2.351e-4
-0.497	-2.248e-5	-2.373e-4
-0.496	-2.247e-5	-2.395e-4
-0.495	-2.246e-5	-2.418e-4
-0.494	-2.245e-5	-2.440e-4
-0.493	-2.244e-5	-2.463e-4
-0.492	-2.243e-5	-2.485e-4
-0.491	-2.242e-5	-2.508e-4
-0.490	-2.241e-5	-2.530e-4
-0.489	-2.240e-5	-2.552e-4
-0.488	-2.239e-5	-2.575e-4
-0.487	-2.238e-5	-2.597e-4
-0.486	-2.237e-5	-2.620e-4
-0.485	-2.236e-5	-2.642e-4
-0.484	-2.234e-5	-2.664e-4
-0.483	-2.233e-5	-2.687e-4
-0.482	-2.232e-5	-2.709e-4
-0.481	-2.231e-5	-2.731e-4
-0.480	-2.229e-5	-2.754e-4
-0.479	-2.228e-5	-2.776e-4
-0.478	-2.226e-5	-2.798e-4
-0.477	-2.225e-5	-2.820e-4
-0.476	-2.223e-5	-2.843e-4
-0.475	-2.222e-5	-2.865e-4
-0.474	-2.220e-5	-2.887e-4
-0.473	-2.218e-5	-2.909e-4
-0.472	-2.217e-5	-2.931e-4
-0.471	-2.215e-5	-2.954e-4
-0.470	-2.213e-5	-2.976e-4
-0.469	-2.211e-5	-2.998e-4
-0.468	-2.209e-5	-3.020e-4
-0.467	-2.207e-5	-3.042e-4
-0.466	-2.205e-5	-3.064e-4
-0.465	-2.203e-5	-3.086e-4
-0.464	-2.200e-5	-3.108e-4
-0.463	-2.198e-5	-3.130e-4
-0.462	-2.195e-5	-3.152e-4
-0.461	-2.193e-5	-3.174e-4
-0.460	-2.190e-5	-3.196e-4
-0.459	-2.188e-5	-3.218e-4
-0.458	-2.185e-5	-3.239e-4
-0.457	-2.182e-5	-3.261e-4
-0.456	-2.179e-5	-3.283e-4
-0.455	-2.176e-5	-3.305e-4
-0.454	-2.173e-5	-3.327e-4
-0.453	-2.169e-5	-3.348e-4
-0.452	-2.166e-5	-3.370e-4
-0.451	-2.162e-5	-3.392e-4
-0.450	-2.158e-5	-3.413e-4
-0.449	-2.155e-5	-3.435e-4
-0.448	-2.151e-5	-3.456e-4
-0.447	-2.147e-5	-3.478e-4
-0.446	-2.142e-5	-3.499e-4
-0.445	-2.138e-5	-3.520e-4
-0.444	-2.133e-5	-3.542e-4
-0.443	-2.129e-5	-3.563e-4
-0.442	-2.124e-5	-3.584e-4
-0.441	-2.119e-5	-3.605e-4
-0.440	-2.113e-5	-3.627e-4
-0.439	-2.108e-5	-3.648e-4
-0.438	-2.102e-5	-3.669e-4
-0.437	-2.096e-5	-3.690e-4
-0.436	-2.090e-5	-3.711e-4
-0.435	-2.084e-5	-3.731e-4
-0.434	-2.078e-5	-3.752e-4
-0.433	-2.071e-5	-3.773e-4
-0.432	-2.064e-5	-3.794e-4
-0.431	-2.057e-5	-3.814e-4
-0.430	-2.049e-5	-3.835e-4
-0.429	-2.041e-5	-3.855e-4
-0.428	-2.033e-5	-3.875e-4
-0.427	-2.025e-5	-3.896e-4
-0.426	-2.017e-5	-3.916e-4
-0.425	-2.008e-5	-3.936e-4
-0.424	-1.999e-5	-3.956e-4
-0.423	-1.989e-5	-3.976e-4
-0.422	-1.979e-5	-3.996e-4
-0.421	-1.969e-5	-4.015e-4
-0.420	-1.958e-5	-4.035e-4
-0.419	-1.947e-5	-4.054e-4
-0.418	-1.936e-5	-4.074e-4
-0.417	-1.924e-5	-4.093e-4
-0.416	-1.912e-5	-4.112e-4
-0.415	-1.899e-5	-4.131e-4
-0.414	-1.887e-5	-4.150e-4
-0.413	-1.873e-5	-4.169e-4
-0.412	-1.859e-5	-4.187e-4
-0.411	-1.845e-5	-4.206e-4
-0.410	-1.830e-5	-4.224e-4
-0.409	-1.815e-5	-4.242e-4
-0.408	-1.799e-5	-4.260e-4
-0.407	-1.782e-5	-4.278e-4
-0.406	-1.765e-5	-4.296e-4
-0.405	-1.748e-5	-4.313e-4
-0.404	-1.730e-5	-4.330e-4
-0.403	-1.711e-5	-4.347e-4
-0.402	-1.692e-5	-4.364e-4
-0.401	-1.672e-5	-4.381e-4
-0.400	-1.652e-5	-4.398e-4
-0.399	-1.631e-5	-4.414e-4
-0.398	-1.609e-5	-4.430e-4
-0.397	-1.586e-5	-4.446e-4
-0.396	-1.563e-5	-4.461e-4
-0.395	-1.539e-5	-4.477e-4
-0.394	-1.514e-5	-4.492e-4
-0.393	-1.489e-5	-4.507e-4
-0.392	-1.463e-5	-4.522e-4
-0.391	-1.436e-5	-4.536e-4
-0.390	-1.408e-5	-4.550e-4
-0.389	-1.380e-5	-4.564e-4
-0.388	-1.351e-5	-4.577e-4
-0.387	-1.321e-5	-4.590e-4
-0.386	-1.291e-5	-4.603e-4
-0.385	-1.259e-5	-4.616e-4
-0.384	-1.227e-5	-4.628e-4
-0.383	-1.194e-5	-4.640e-4
-0.382	-1.160e-5	-4.652e-4
-0.381	-1.126e-5	-4.663e-4
-0.380	-1.091e-5	-4.674e-4
-0.379	-1.055e-5	-4.685e-4
-0.378	-1.018e-5	-4.695e-4
-0.377	-9.807e-6	-4.705e-4
-0.376	-9.425e-6	-4.714e-4
-0.375	-9.036e-6	-4.723e-4
-0.374	-8.640e-6	-4.732e-4
-0.373	-8.237e-6	-4.740e-4
-0.372	-7.829e-6	-4.748e-4
-0.371	-7.416e-6	-4.755e-4
-0.370	-6.998e-6	-4.762e-4
-0.369	-6.576e-6	-4.769e-4
-0.368	-6.148e-6	-4.775e-4
-0.367	-5.715e-6	-4.781e-4
-0.366	-5.276e-6	-4.786e-4
-0.365	-4.832e-6	-4.791e-4
-0.364	-4.385e-6	-4.795e-4
-0.363	-3.938e-6	-4.799e-4
-0.362	-3.490e-6	-4.802e-4
-0.361	-3.041e-6	-4.805e-4
-0.360	-2.590e-6	-4.808e-4
-0.359	-2.137e-6	-4.810e-4
-0.358	-1.684e-6	-4.812e-4
-0.357	-1.231e-6	-4.813e-4
-0.356	-7.805e-7	-4.814e-4
-0.355	-3.327e-7	-4.814e-4
-0.354	1.136e-7	-4.814e-4
-0.353	5.578e-7	-4.814e-4
-0.352	9.995e-7	-4.813e-4
-0.351	1.438e-6	-4.811e-4
-0.350	1.869e-6	-4.809e-4
-0.349	2.295e-6	-4.807e-4
-0.348	2.715e-6	-4.804e-4
-0.347	3.129e-6	-4.801e-4
-0.346	3.536e-6	-4.798e-4
-0.345	3.937e-6	-4.794e-4
-0.344	4.331e-6	-4.789e-4
-0.343	4.718e-6	-4.785e-4
-0.342	5.097e-6	-4.780e-4
-0.341	5.469e-6	-4.774e-4
-0.340	5.831e-6	-4.768e-4
-0.339	6.183e-6	-4.762e-4
-0.338	6.524e-6	-4.756e-4
-0.337	6.853e-6	-4.749e-4
-0.336	7.173e-6	-4.741e-4
-0.335	7.482e-6	-4.734e-4
-0.334	7.783e-6	-4.726e-4
-0.333	8.075e-6	-4.718e-4
-0.332	8.356e-6	-4.710e-4
-0.331	8.625e-6	-4.701e-4
-0.330	8.884e-6	-4.692e-4
-0.329	9.132e-6	-4.683e-4
-0.328	9.370e-6	-4.674e-4
-0.327	9.598e-6	-4.664e-4
-0.326	9.815e-6	-4.654e-4
-0.325	1.002e-5	-4.644e-4
-0.324	1.021e-5	-4.634e-4
-0.323	1.040e-5	-4.624e-4
-0.322	1.057e-5	-4.613e-4
-0.321	1.074e-5	-4.602e-4
-0.320	1.089e-5	-4.592e-4
-0.319	1.104e-5	-4.580e-4
-0.318	1.117e-5	-4.569e-4
-0.317	1.130e-5	-4.558e-4
-0.316	1.141e-5	-4.547e-4
-0.315	1.152e-5	-4.535e-4
-0.314	1.163e-5	-4.523e-4
-0.313	1.172e-5	-4.512e-4
-0.312	1.180e-5	-4.500e-4
-0.311	1.187e-5	-4.488e-4
-0.310	1.194e-5	-4.476e-4
-0.309	1.200e-5	-4.464e-4
-0.308	1.205e-5	-4.452e-4
-0.307	1.210e-5	-4.440e-4
-0.306	1.214e-5	-4.428e-4
-0.305	1.217e-5	-4.416e-4
-0.304	1.219e-5	-4.403e-4
-0.303	1.221e-5	-4.391e-4
-0.302	1.222e-5	-4.379e-4
-0.301	1.222e-5	-4.367e-4
-0.300	1.223e-5	-4.355e-4
-0.299	1.222e-5	-4.342e-4
-0.298	1.221e-5	-4.330e-4
-0.297	1.220e-5	-4.318e-4
-0.296	1.218e-5	-4.306e-4
-0.295	1.215e-5	-4.294e-4
-0.294	1.213e-5	-4.282e-4
-0.293	1.209e-5	-4.269e-4
-0.292	1.206e-5	-4.257e-4
-0.291	1.202e-5	-4.245e-4
-0.290	1.198e-5	-4.233e-4
-0.289	1.193e-5	-4.221e-4
-0.288	1.188e-5	-4.210e-4
-0.287	1.183e-5	-4.198e-4
-0.286	1.177e-5	-4.186e-4
-0.285	1.172e-5	-4.174e-4
-0.284	1.166e-5	-4.163e-4
-0.283	1.160e-5	-4.151e-4
-0.282	1.153e-5	-4.139e-4
-0.281	1.147e-5	-4.128e-4
-0.280	1.140e-5	-4.117e-4
-0.279	1.133e-5	-4.105e-4
-0.278	1.126e-5	-4.094e-4
-0.277	1.119e-5	-4.083e-4
-0.276	1.112e-5	-4.072e-4
-0.275	1.104e-5	-4.061e-4
-0.274	1.097e-5	-4.050e-4
-0.273	1.089e-5	-4.039e-4
-0.272	1.081e-5	-4.028e-4
-0.271	1.073e-5	-4.017e-4
-0.270	1.065e-5	-4.007e-4
-0.269	1.057e-5	-3.996e-4
-0.268	1.049e-5	-3.986e-4
-0.267	1.040e-5	-3.975e-4
-0.266	1.032e-5	-3.965e-4
-0.265	1.023e-5	-3.955e-4
-0.264	1.015e-5	-3.944e-4
-0.263	1.006e-5	-3.934e-4
-0.262	9.977e-6	-3.924e-4
-0.261	9.890e-6	-3.914e-4
-0.260	9.802e-6	-3.905e-4
-0.259	9.713e-6	-3.895e-4
-0.258	9.625e-6	-3.885e-4
-0.257	9.536e-6	-3.876e-4
-0.256	9.446e-6	-3.866e-4
-0.255	9.356e-6	-3.857e-4
-0.254	9.265e-6	-3.848e-4
-0.253	9.173e-6	-3.839e-4
-0.252	9.082e-6	-3.829e-4
-0.251	8.990e-6	-3.821e-4
-0.250	8.898e-6	-3.812e-4
-0.249	8.805e-6	-3.803e-4
-0.248	8.712e-6	-3.794e-4
-0.247	8.618e-6	-3.785e-4
-0.246	8.524e-6	-3.777e-4
-0.245	8.431e-6	-3.769e-4
-0.244	8.337e-6	-3.760e-4
-0.243	8.244e-6	-3.752e-4
-0.242	8.151e-6	-3.744e-4
-0.241	8.057e-6	-3.736e-4
-0.240	7.962e-6	-3.728e-4
-0.239	7.867e-6	-3.720e-4
-0.238	7.773e-6	-3.712e-4
-0.237	7.679e-6	-3.704e-4
-0.236	7.584e-6	-3.697e-4
-0.235	7.490e-6	-3.689e-4
-0.234	7.396e-6	-3.682e-4
-0.233	7.302e-6	-3.675e-4
-0.232	7.208e-6	-3.667e-4
-0.231	7.114e-6	-3.660e-4
-0.230	7.020e-6	-3.653e-4
-0.229	6.927e-6	-3.646e-4
-0.228	6.835e-6	-3.640e-4
-0.227	6.743e-6	-3.633e-4
-0.226	6.651e-6	-3.626e-4
-0.225	6.560e-6	-3.620e-4
-0.224	6.469e-6	-3.613e-4
-0.223	6.379e-6	-3.607e-4
-0.222	6.288e-6	-3.600e-4
-0.221	6.198e-6	-3.594e-4
-0.220	6.109e-6	-3.588e-4
-0.219	6.021e-6	-3.582e-4
-0.218	5.933e-6	-3.576e-4
-0.217	5.846e-6	-3.570e-4
-0.216	5.760e-6	-3.565e-4
-0.215	5.674e-6	-3.559e-4
-0.214	5.589e-6	-3.553e-4
-0.213	5.505e-6	-3.548e-4
-0.212	5.421e-6	-3.542e-4
-0.211	5.338e-6	-3.537e-4
-0.210	5.257e-6	-3.532e-4
-0.209	5.176e-6	-3.527e-4
-0.208	5.097e-6	-3.522e-4
-0.207	5.018e-6	-3.517e-4
-0.206	4.940e-6	-3.512e-4
-0.205	4.862e-6	-3.507e-4
-0.204	4.786e-6	-3.502e-4
-0.203	4.710e-6	-3.497e-4
-0.202	4.635e-6	-3.493e-4
-0.201	4.561e-6	-3.488e-4
-0.200	4.489e-6	-3.484e-4
-0.199	4.417e-6	-3.479e-4
-0.198	4.346e-6	-3.475e-4
-0.197	4.276e-6	-3.471e-4
-0.196	4.207e-6	-3.466e-4
-0.195	4.139e-6	-3.462e-4
-0.194	4.072e-6	-3.458e-4
-0.193	4.006e-6	-3.454e-4
-0.192	3.940e-6	-3.450e-4
-0.191	3.876e-6	-3.446e-4
-0.190	3.812e-6	-3.442e-4
-0.189	3.750e-6	-3.439e-4
-0.188	3.689e-6	-3.435e-4
-0.187	3.628e-6	-3.431e-4
-0.186	3.569e-6	-3.428e-4
-0.185	3.510e-6	-3.424e-4
-0.184	3.453e-6	-3.421e-4
-0.183	3.396e-6	-3.417e-4
-0.182	3.340e-6	-3.414e-4
-0.181	3.285e-6	-3.411e-4
-0.180	3.231e-6	-3.408e-4
-0.179	3.178e-6	-3.404e-4
-0.178	3.125e-6	-3.401e-4
-0.177	3.074e-6	-3.398e-4
-0.176	3.023e-6	-3.395e-4
-0.175	2.973e-6	-3.392e-4
-0.174	2.924e-6	-3.389e-4
-0.173	2.876e-6	-3.386e-4
-0.172	2.829e-6	-3.384e-4
-0.171	2.782e-6	-3.381e-4
-0.170	2.737e-6	-3.378e-4
-0.169	2.692e-6	-3.375e-4
-0.168	2.647e-6	-3.373e-4
-0.167	2.604e-6	-3.370e-4
-0.166	2.562e-6	-3.368e-4
-0.165	2.520e-6	-3.365e-4
-0.164	2.479e-6	-3.363e-4
-0.163	2.439e-6	-3.360e-4
-0.162	2.399e-6	-3.358e-4
-0.161	2.360e-6	-3.355e-4
-0.160	2.322e-6	-3.353e-4
-0.159	2.284e-6	-3.351e-4
-0.158	2.248e-6	-3.349e-4
-0.157	2.212e-6	-3.346e-4
-0.156	2.176e-6	-3.344e-4
-0.155	2.142e-6	-3.342e-4
-0.154	2.108e-6	-3.340e-4
-0.153	2.075e-6	-3.338e-4
-0.152	2.043e-6	-3.336e-4
-0.151	2.011e-6	-3.334e-4
-0.150	1.980e-6	-3.332e-4
-0.149	1.950e-6	-3.330e-4
-0.148	1.921e-6	-3.328e-4
-0.147	1.892e-6	-3.326e-4
-0.146	1.863e-6	-3.324e-4
-0.145	1.836e-6	-3.322e-4
-0.144	1.808e-6	-3.321e-4
-0.143	1.782e-6	-3.319e-4
-0.142	1.756e-6	-3.317e-4
-0.141	1.731e-6	-3.315e-4
-0.140	1.706e-6	-3.314e-4
-0.139	1.682e-6	-3.312e-4
-0.138	1.659e-6	-3.310e-4
-0.137	1.636e-6	-3.309e-4
-0.136	1.614e-6	-3.307e-4
-0.135	1.593e-6	-3.305e-4
-0.134	1.572e-6	-3.304e-4
-0.133	1.552e-6	-3.302e-4
-0.132	1.532e-6	-3.301e-4
-0.131	1.513e-6	-3.299e-4
-0.130	1.495e-6	-3.298e-4
-0.129	1.477e-6	-3.296e-4
-0.128	1.460e-6	-3.295e-4
-0.127	1.444e-6	-3.293e-4
-0.126	1.428e-6	-3.292e-4
-0.125	1.413e-6	-3.290e-4
-0.124	1.398e-6	-3.289e-4
-0.123	1.384e-6	-3.288e-4
-0.122	1.371e-6	-3.286e-4
-0.121	1.358e-6	-3.285e-4
-0.120	1.346e-6	-3.284e-4
-0.119	1.334e-6	-3.282e-4
-0.118	1.322e-6	-3.281e-4
-0.117	1.311e-6	-3.280e-4
-0.116	1.301e-6	-3.278e-4
-0.115	1.291e-6	-3.277e-4
-0.114	1.281e-6	-3.276e-4
-0.113	1.271e-6	-3.275e-4
-0.112	1.262e-6	-3.273e-4
-0.111	1.253e-6	-3.272e-4
-0.110	1.244e-6	-3.271e-4
-0.109	1.235e-6	-3.270e-4
-0.108	1.226e-6	-3.268e-4
-0.107	1.218e-6	-3.267e-4
-0.106	1.209e-6	-3.266e-4
-0.105	1.200e-6	-3.265e-4
-0.104	1.191e-6	-3.263e-4
-0.103	1.183e-6	-3.262e-4
-0.102	1.174e-6	-3.261e-4
-0.101	1.165e-6	-3.260e-4
-0.100	1.155e-6	-3.259e-4
-0.099	1.146e-6	-3.258e-4
-0.098	1.136e-6	-3.257e-4
-0.097	1.126e-6	-3.255e-4
-0.096	1.116e-6	-3.254e-4
-0.095	1.106e-6	-3.253e-4
-0.094	1.096e-6	-3.252e-4
-0.093	1.085e-6	-3.251e-4
-0.092	1.074e-6	-3.250e-4
-0.091	1.063e-6	-3.249e-4
-0.090	1.052e-6	-3.248e-4
-0.089	1.041e-6	-3.247e-4
-0.088	1.029e-6	-3.246e-4
-0.087	1.018e-6	-3.245e-4
-0.086	1.006e-6	-3.244e-4
-0.085	9.948e-7	-3.243e-4
-0.084	9.832e-7	-3.242e-4
-0.083	9.717e-7	-3.241e-4
-0.082	9.601e-7	-3.240e-4
-0.081	9.486e-7	-3.239e-4
-0.080	9.370e-7	-3.238e-4
-0.079	9.255e-7	-3.237e-4
-0.078	9.140e-7	-3.236e-4
-0.077	9.025e-7	-3.235e-4
-0.076	8.912e-7	-3.234e-4
-0.075	8.801e-7	-3.233e-4
-0.074	8.691e-7	-3.233e-4
-0.073	8.582e-7	-3.232e-4
-0.072	8.474e-7	-3.231e-4
-0.071	8.367e-7	-3.230e-4
-0.070	8.263e-7	-3.229e-4
-0.069	8.159e-7	-3.228e-4
-0.068	8.058e-7	-3.228e-4
-0.067	7.958e-7	-3.227e-4
-0.066	7.860e-7	-3.226e-4
-0.065	7.764e-7	-3.225e-4
-0.064	7.670e-7	-3.224e-4
-0.063	7.576e-7	-3.224e-4
-0.062	7.484e-7	-3.223e-4
-0.061	7.393e-7	-3.222e-4
-0.060	7.305e-7	-3.221e-4
-0.059	7.220e-7	-3.221e-4
-0.058	7.136e-7	-3.220e-4
-0.057	7.054e-7	-3.219e-4
-0.056	6.973e-7	-3.219e-4
-0.055	6.894e-7	-3.218e-4
-0.054	6.817e-7	-3.217e-4
-0.053	6.742e-7	-3.217e-4
-0.052	6.668e-7	-3.216e-4
-0.051	6.596e-7	-3.215e-4
-0.050	6.525e-7	-3.215e-4
-0.049	6.456e-7	-3.214e-4
-0.048	6.388e-7	-3.213e-4
-0.047	6.321e-7	-3.213e-4
-0.046	6.256e-7	-3.212e-4
-0.045	6.192e-7	-3.211e-4
-0.044	6.130e-7	-3.211e-4
-0.043	6.069e-7	-3.210e-4
-0.042	6.009e-7	-3.210e-4
-0.041	5.951e-7	-3.209e-4
-0.040	5.894e-7	-3.208e-4
-0.039	5.838e-7	-3.208e-4
-0.038	5.784e-7	-3.207e-4
-0.037	5.731e-7	-3.207e-4
-0.036	5.679e-7	-3.206e-4
-0.035	5.628e-7	-3.206e-4
-0.034	5.579e-7	-3.205e-4
-0.033	5.530e-7	-3.204e-4
-0.032	5.483e-7	-3.204e-4
-0.031	5.436e-7	-3.203e-4
-0.030	5.389e-7	-3.203e-4
-0.029	5.343e-7	-3.202e-4
-0.028	5.299e-7	-3.202e-4
-0.027	5.256e-7	-3.201e-4
-0.026	5.214e-7	-3.201e-4
-0.025	5.173e-7	-3.200e-4
-0.024	5.132e-7	-3.200e-4
-0.023	5.092e-7	-3.199e-4
-0.022	5.053e-7	-3.199e-4
-0.021	5.016e-7	-3.198e-4
-0.020	4.979e-7	-3.198e-4
-0.019	4.943e-7	-3.197e-4
-0.018	4.908e-7	-3.197e-4
-0.017	4.872e-7	-3.196e-4
-0.016	4.838e-7	-3.196e-4
-0.015	4.804e-7	-3.195e-4
-0.014	4.772e-7	-3.195e-4
-0.013	4.741e-7	-3.194e-4
-0.012	4.710e-7	-3.194e-4
-0.011	4.680e-7	-3.193e-4
-0.010	4.651e-7	-3.193e-4
-0.009	4.621e-7	-3.192e-4
-0.008	4.592e-7	-3.192e-4
-0.007	4.564e-7	-3.191e-4
-0.006	4.537e-7	-3.191e-4
-0.005	4.510e-7	-3.191e-4
-0.004	4.484e-7	-3.190e-4
-0.003	4.458e-7	-3.190e-4
-0.002	4.433e-7	-3.189e-4
-0.001	4.409e-7	-3.189e-4
-0.000	4.029e-7	4.029e-8
-0.001	3.683e-7	7.711e-8
-0.002	3.397e-7	1.111e-7
-0.003	3.172e-7	1.428e-7
-0.004	3.027e-7	1.731e-7
-0.005	2.922e-7	2.023e-7
-0.006	2.833e-7	2.306e-7
-0.007	2.740e-7	2.580e-7
-0.008	2.654e-7	2.846e-7
-0.009	2.572e-7	3.103e-7
-0.010	2.496e-7	3.352e-7
-0.011	2.423e-7	3.595e-7
-0.012	2.353e-7	3.830e-7
-0.013	2.287e-7	4.059e-7
-0.014	2.223e-7	4.281e-7
-0.015	2.162e-7	4.497e-7
-0.016	2.103e-7	4.707e-7
-0.017	2.046e-7	4.912e-7
-0.018	1.990e-7	5.111e-7
-0.019	1.936e-7	5.305e-7
-0.020	1.884e-7	5.493e-7
-0.021	1.833e-7	5.676e-7
-0.022	1.784e-7	5.855e-7
-0.023	1.736e-7	6.028e-7
-0.024	1.690e-7	6.197e-7
-0.025	1.644e-7	6.362e-7
-0.026	1.600e-7	6.522e-7
-0.027	1.557e-7	6.678e-7
-0.028	1.514e-7	6.829e-7
-0.029	1.472e-7	6.976e-7
-0.030	1.430e-7	7.119e-7
-0.031	1.389e-7	7.258e-7
-0.032	1.349e-7	7.393e-7
-0.033	1.310e-7	7.524e-7
-0.034	1.272e-7	7.651e-7
-0.035	1.234e-7	7.775e-7
-0.036	1.196e-7	7.894e-7
-0.037	1.158e-7	8.010e-7
-0.038	1.121e-7	8.122e-7
-0.039	1.085e-7	8.231e-7
-0.040	1.049e-7	8.336e-7
-0.041	1.015e-7	8.437e-7
-0.042	9.809e-8	8.535e-7
-0.043	9.468e-8	8.630e-7
-0.044	9.128e-8	8.721e-7
-0.045	8.794e-8	8.809e-7
-0.046	8.463e-8	8.894e-7
-0.047	8.138e-8	8.975e-7
-0.048	7.816e-8	9.053e-7
-0.049	7.497e-8	9.128e-7
-0.050	7.179e-8	9.200e-7
-0.051	6.863e-8	9.269e-7
-0.052	6.547e-8	9.334e-7
-0.053	6.233e-8	9.396e-7
-0.054	5.919e-8	9.456e-7
-0.055	5.607e-8	9.512e-7
-0.056	5.294e-8	9.565e-7
-0.057	4.980e-8	9.614e-7
-0.058	4.667e-8	9.661e-7
-0.059	4.355e-8	9.705e-7
-0.060	4.044e-8	9.745e-7
-0.061	3.735e-8	9.782e-7
-0.062	3.421e-8	9.817e-7
-0.063	3.103e-8	9.848e-7
-0.064	2.782e-8	9.875e-7
-0.065	2.455e-8	9.900e-7
-0.066	2.125e-8	9.921e-7
-0.067	1.793e-8	9.939e-7
-0.068	1.462e-8	9.954e-7
-0.069	1.130e-8	9.965e-7
-0.070	7.954e-9	9.973e-7
-0.071	4.561e-9	9.978e-7
-0.072	1.076e-9	9.979e-7
-0.073	-2.521e-9	9.976e-7
-0.074	-6.195e-9	9.970e-7
-0.075	-9.925e-9	9.960e-7
-0.076	-1.367e-8	9.946e-7
-0.077	-1.745e-8	9.929e-7
-0.078	-2.137e-8	9.908e-7
-0.079	-2.543e-8	9.882e-7
-0.080	-2.966e-8	9.852e-7
-0.081	-3.399e-8	9.818e-7
-0.082	-3.833e-8	9.780e-7
-0.083	-4.269e-8	9.737e-7
-0.084	-4.713e-8	9.690e-7
-0.085	-5.166e-8	9.639e-7
-0.086	-5.631e-8	9.582e-7
-0.087	-6.103e-8	9.521e-7
-0.088	-6.581e-8	9.456e-7
-0.089	-7.065e-8	9.385e-7
-0.090	-7.554e-8	9.309e-7
-0.091	-8.052e-8	9.229e-7
-0.092	-8.557e-8	9.143e-7
-0.093	-9.065e-8	9.053e-7
-0.094	-9.580e-8	8.957e-7
-0.095	-1.010e-7	8.856e-7
-0.096	-1.062e-7	8.750e-7
-0.097	-1.114e-7	8.638e-7
-0.098	-1.165e-7	8.522e-7
-0.099	-1.216e-7	8.400e-7
-0.100	-1.267e-7	8.274e-7
-0.101	-1.318e-7	8.142e-7
-0.102	-1.368e-7	8.005e-7
-0.103	-1.417e-7	7.863e-7
-0.104	-1.465e-7	7.717e-7
-0.105	-1.511e-7	7.566e-7
-0.106	-1.555e-7	7.410e-7
-0.107	-1.599e-7	7.250e-7
-0.108	-1.642e-7	7.086e-7
-0.109	-1.683e-7	6.918e-7
-0.110	-1.723e-7	6.745e-7
-0.111	-1.761e-7	6.569e-7
-0.112	-1.796e-7	6.390e-7
-0.113	-1.830e-7	6.207e-7
-0.114	-1.862e-7	6.020e-7
-0.115	-1.893e-7	5.831e-7
-0.116	-1.922e-7	5.639e-7
-0.117	-1.949e-7	5.444e-7
-0.118	-1.975e-7	5.247e-7
-0.119	-1.999e-7	5.047e-7
-0.120	-2.023e-7	4.844e-7
-0.121	-2.046e-7	4.640e-7
-0.122	-2.067e-7	4.433e-7
-0.123	-2.087e-7	4.224e-7
-0.124	-2.106e-7	4.014e-7
-0.125	-2.124e-7	3.801e-7
-0.126	-2.141e-7	3.587e-7
-0.127	-2.158e-7	3.371e-7
-0.128	-2.174e-7	3.154e-7
-0.129	-2.189e-7	2.935e-7
-0.130	-2.204e-7	2.715e-7
-0.131	-2.219e-7	2.493e-7
-0.132	-2.234e-7	2.270e-7
-0.133	-2.250e-7	2.045e-7
-0.134	-2.266e-7	1.818e-7
-0.135	-2.282e-7	1.590e-7
-0.136	-2.297e-7	1.360e-7
-0.137	-2.314e-7	1.129e-7
-0.138	-2.330e-7	8.957e-8
-0.139	-2.348e-7	6.609e-8
-0.140	-2.366e-7	4.243e-8
-0.141	-2.384e-7	1.859e-8
-0.142	-2.404e-7	-5.448e-9
-0.143	-2.424e-7	-2.969e-8
-0.144	-2.445e-7	-5.414e-8
-0.145	-2.468e-7	-7.882e-8
-0.146	-2.492e-7	-1.037e-7
-0.147	-2.516e-7	-1.289e-7
-0.148	-2.543e-7	-1.543e-7
-0.149	-2.570e-7	-1.800e-7
-0.150	-2.598e-7	-2.060e-7
-0.151	-2.626e-7	-2.323e-7
-0.152	-2.656e-7	-2.588e-7
-0.153	-2.688e-7	-2.857e-7
-0.154	-2.721e-7	-3.129e-7
-0.155	-2.756e-7	-3.405e-7
-0.156	-2.792e-7	-3.684e-7
-0.157	-2.830e-7	-3.967e-7
-0.158	-2.869e-7	-4.254e-7
-0.159	-2.910e-7	-4.545e-7
-0.160	-2.952e-7	-4.840e-7
-0.161	-2.997e-7	-5.140e-7
-0.162	-3.043e-7	-5.444e-7
-0.163	-3.091e-7	-5.753e-7
-0.164	-3.141e-7	-6.067e-7
-0.165	-3.193e-7	-6.386e-7
-0.166	-3.246e-7	-6.711e-7
-0.167	-3.302e-7	-7.041e-7
-0.168	-3.360e-7	-7.377e-7
-0.169	-3.421e-7	-7.719e-7
-0.170	-3.484e-7	-8.068e-7
-0.171	-3.550e-7	-8.423e-7
-0.172	-3.619e-7	-8.785e-7
-0.173	-3.690e-7	-9.154e-7
-0.174	-3.765e-7	-9.530e-7
-0.175	-3.841e-7	-9.914e-7
-0.176	-3.921e-7	-1.031e-6
-0.177	-4.004e-7	-1.071e-6
-0.178	-4.090e-7	-1.112e-6
-0.179	-4.180e-7	-1.153e-6
-0.180	-4.273e-7	-1.196e-6
-0.181	-4.369e-7	-1.240e-6
-0.182	-4.469e-7	-1.285e-6
-0.183	-4.573e-7	-1.330e-6
-0.184	-4.681e-7	-1.377e-6
-0.185	-4.794e-7	-1.425e-6
-0.186	-4.911e-7	-1.474e-6
-0.187	-5.031e-7	-1.524e-6
-0.188	-5.157e-7	-1.576e-6
-0.189	-5.287e-7	-1.629e-6
-0.190	-5.422e-7	-1.683e-6
-0.191	-5.563e-7	-1.739e-6
-0.192	-5.709e-7	-1.796e-6
-0.193	-5.859e-7	-1.854e-6
-0.194	-6.014e-7	-1.914e-6
-0.195	-6.174e-7	-1.976e-6
-0.196	-6.341e-7	-2.040e-6
-0.197	-6.516e-7	-2.105e-6
-0.198	-6.698e-7	-2.172e-6
-0.199	-6.887e-7	-2.241e-6
-0.200	-7.083e-7	-2.311e-6
-0.201	-7.284e-7	-2.384e-6
-0.202	-7.493e-7	-2.459e-6
-0.203	-7.709e-7	-2.536e-6
-0.204	-7.934e-7	-2.616e-6
-0.205	-8.167e-7	-2.697e-6
-0.206	-8.410e-7	-2.781e-6
-0.207	-8.660e-7	-2.868e-6
-0.208	-8.920e-7	-2.957e-6
-0.209	-9.188e-7	-3.049e-6
-0.210	-9.466e-7	-3.144e-6
-0.211	-9.754e-7	-3.241e-6
-0.212	-1.005e-6	-3.342e-6
-0.213	-1.035e-6	-3.445e-6
-0.214	-1.067e-6	-3.552e-6
-0.215	-1.099e-6	-3.662e-6
-0.216	-1.133e-6	-3.775e-6
-0.217	-1.168e-6	-3.892e-6
-0.218	-1.203e-6	-4.012e-6
-0.219	-1.240e-6	-4.136e-6
-0.220	-1.278e-6	-4.264e-6
-0.221	-1.317e-6	-4.396e-6
-0.222	-1.358e-6	-4.532e-6
-0.223	-1.401e-6	-4.672e-6
-0.224	-1.444e-6	-4.816e-6
-0.225	-1.489e-6	-4.965e-6
-0.226	-1.536e-6	-5.119e-6
-0.227	-1.583e-6	-5.277e-6
-0.228	-1.633e-6	-5.440e-6
-0.229	-1.684e-6	-5.609e-6
-0.230	-1.736e-6	-5.782e-6
-0.231	-1.790e-6	-5.961e-6
-0.232	-1.845e-6	-6.146e-6
-0.233	-1.902e-6	-6.336e-6
-0.234	-1.961e-6	-6.532e-6
-0.235	-2.022e-6	-6.734e-6
-0.236	-2.084e-6	-6.943e-6
-0.237	-2.149e-6	-7.158e-6
-0.238	-2.215e-6	-7.379e-6
-0.239	-2.283e-6	-7.607e-6
-0.240	-2.353e-6	-7.843e-6
-0.241	-2.426e-6	-8.085e-6
-0.242	-2.500e-6	-8.335e-6
-0.243	-2.577e-6	-8.593e-6
-0.244	-2.656e-6	-8.859e-6
-0.245	-2.737e-6	-9.132e-6
-0.246	-2.820e-6	-9.414e-6
-0.247	-2.906e-6	-9.705e-6
-0.248	-2.995e-6	-1.000e-5
-0.249	-3.087e-6	-1.031e-5
-0.250	-3.182e-6	-1.063e-5
-0.251	-3.279e-6	-1.096e-5
-0.252	-3.380e-6	-1.130e-5
-0.253	-3.483e-6	-1.165e-5
-0.254	-3.589e-6	-1.200e-5
-0.255	-3.698e-6	-1.237e-5
-0.256	-3.810e-6	-1.276e-5
-0.257	-3.926e-6	-1.315e-5
-0.258	-4.046e-6	-1.355e-5
-0.259	-4.170e-6	-1.397e-5
-0.260	-4.297e-6	-1.440e-5
-0.261	-4.428e-6	-1.484e-5
-0.262	-4.563e-6	-1.530e-5
-0.263	-4.702e-6	-1.577e-5
-0.264	-4.846e-6	-1.625e-5
-0.265	-4.995e-6	-1.675e-5
-0.266	-5.148e-6	-1.727e-5
-0.267	-5.305e-6	-1.780e-5
-0.268	-5.468e-6	-1.834e-5
-0.269	-5.636e-6	-1.891e-5
-0.270	-5.809e-6	-1.949e-5
-0.271	-5.987e-6	-2.009e-5
-0.272	-6.171e-6	-2.070e-5
-0.273	-6.361e-6	-2.134e-5
-0.274	-6.556e-6	-2.200e-5
-0.275	-6.759e-6	-2.267e-5
-0.276	-6.967e-6	-2.337e-5
-0.277	-7.181e-6	-2.409e-5
-0.278	-7.402e-6	-2.483e-5
-0.279	-7.629e-6	-2.559e-5
-0.280	-7.863e-6	-2.638e-5
-0.281	-8.105e-6	-2.719e-5
-0.282	-8.353e-6	-2.802e-5
-0.283	-8.609e-6	-2.888e-5
-0.284	-8.871e-6	-2.977e-5
-0.285	-9.140e-6	-3.068e-5
-0.286	-9.417e-6	-3.163e-5
-0.287	-9.702e-6	-3.260e-5
-0.288	-9.994e-6	-3.360e-5
-0.289	-1.029e-5	-3.463e-5
-0.290	-1.060e-5	-3.569e-5
-0.291	-1.091e-5	-3.678e-5
-0.292	-1.124e-5	-3.790e-5
-0.293	-1.157e-5	-3.906e-5
